Repository: junminchen/cpmd-interface-screen

# cpmd-interface-screen

Constant-potential MD interface screening workflow for electrolyte formulations.

This repository combines:

- constant-potential interface MD workflows
- mechanistic descriptor extraction
- literature CE dataset ingestion and curation
- pilot formulation selection for MD validation

## Main components

- `Example_OPLS/analyze_additive_descriptors.py`
  - extract interfacial descriptor rows from one MD trajectory
- `Example_OPLS/aggregate_descriptor_dataset.py`
  - combine many descriptor rows into one training table
- `Example_OPLS/STANDARD_CONSTANT_POTENTIAL_MD_PROTOCOL.md`
  - standardized simulation protocol for screening campaigns
- `Example_OPLS/standard_cpmd_campaign_template.json`
  - campaign-level parameter template
- `Example_OPLS/run_standard_cpmd_test.sh`
  - one-command smoke test / standard test entrypoint

## Standard test system

The current standard test system is:

- `Example_OPLS/LiPF6_EC_DMC_thick_Li_electrode/three_stage_cp_workflow`

Quick smoke test:

```bash
bash Example_OPLS/run_standard_cpmd_test.sh smoke CPU
```

Standard protocol-length test:

```bash
bash Example_OPLS/run_standard_cpmd_test.sh standard CPU
```

If CUDA is available:

```bash
bash Example_OPLS/run_standard_cpmd_test.sh smoke CUDA
```

## Literature data

Cleaned Cui 2023 PNAS tables are stored under:

- `data/processed/cui_pnas_2023_ce_labels.csv`
- `data/processed/cui_all_unique_formulations.csv`
- `data/processed/literature_labels_master.csv`

## Current project direction

The current modeling direction is:

`formulation -> constant-potential MD -> interfacial descriptors -> supervised learning target`

The next planned descriptor extension is:

- voltage-resolved interfacial anion-ratio-like proxies

## Notes

- This repo currently focuses on descriptor construction and dataset preparation.
- It does not yet contain a final trained CE prediction model.

File: data/processed/cui_all_conditions.csv (part 1 of 3)
literature_id,reference_short,doi,year,source_dataset,formulation_id,cell_type,salt_name,salt_name_2,salt_name_3,salt_concentration_m,salt_concentration_2_m,salt_concentration_3_m,anion_name,solvent_1,solvent_1_fraction,solvent_2,solvent_2_fraction,solvent_3,solvent_3_fraction,additive_1,additive_1_fraction,additive_2,additive_2_fraction,temperature_c,current_density_ma_cm2,areal_capacity_mah_cm2,ce_mean,ce_std,ce_metric_definition,cycle_count,interfacial_resistance_ohm_cm2,conductivity_ms_cm,viscosity_cp,transference_number,substrate_type,separator_type,usable_for_md,pilot_priority,raw_source_location,notes,raw_electrolyte_text,raw_reference_id,fc,oc,fo,inor,f_total,f_solvent,f_anion,o_total,o_solvent,o_anion,c_total,c_solvent,c_anion
cui2023_001,Kim et al. PNAS 2023,10.1073/pnas.2214357120,2023,cui_pnas_2023_dataset_s01,1_m_liclo4_pc_5_fec,Li|Cu,LiClO4,,,1.0,,,ClO4,PC,1.0,FEC,0.05,EC,,,,,,,0.5,0.083,80.0,,Cycle,30.0,,,,,,,no,pending,"Mogi, R. et al. Effects of Some Organic Additives on Lithium Deposition in Propylene Carbonate. J. Electrochem. Soc. 149, A1578 (2002).",unsupported_species:ClO4,1 M LiClO4-PC + 5% FEC,2.0,0.013968481227056,0.841984658474856,0.0165899474372349,0.8763302140905531,0.0041378841237753,0.0041378841237753,0.0,0.2494211714310907,0.2252759630204788,0.0241452084106118,0.2962300665701964,0.2962300665701964,0.0
cui2023_002,Kim et al. PNAS 2023,10.1073/pnas.2214357120,2023,cui_pnas_2023_dataset_s01,1_m_lipf6_ec_dmc_1_1_v_2_vc,Li|Cu,LiPF6,,,1.0,,,PF6,EC,0.5,DMC,0.5,VC,0.02,,,,,,0.6,0.44,80.0,,Cycle,50.0,,,,,,,no,pending,"Ota, H., Shima, K., Ue, M. & Yamaki, J. Effect of vinylene carbonate as additive to electrolyte for lithium metal anode. Electrochim. Acta 49, 565–572 (2004).",unsupported_species:VC,1 M LiPF6 EC-DMC (1:1 v) 2% VC,34.0,0.1454777972232165,1.0,0.1454777972232165,1.1697240967604192,0.0382826294679182,0.0,0.0382826294679182,0.2631510113476534,0.2631510113476534,0.0,0.2631510113476534,0.2631510113476534,0.0
cui2023_003,Kim et al. PNAS 2023,10.1073/pnas.2214357120,2023,cui_pnas_2023_dataset_s01,1_m_libf4_ec_dmc_1_1_v_2_vc,Li|Cu,LiBF4,,,1.0,,,BF4,EC,0.5,DMC,0.5,VC,0.02,,,,,,0.6,0.44,80.0,,Cycle,50.0,,,,,,,no,pending,"Ota, H., Shima, K., Ue, M. & Yamaki, J. Effect of vinylene carbonate as additive to electrolyte for lithium metal anode. Electrochim. Acta 49, 565–572 (2004).",unsupported_species:VC,1 M LiBF4 EC-DMC (1:1 v) 2% VC,34.0,0.1426340432436073,0.9847837183017344,0.1448379381104925,1.1516640610825446,0.0375624020575031,0.01202153591049,0.025540866147013,0.2593409057566666,0.2593409057566666,0.0,0.2633480843934966,0.2633480843934966,0.0
cui2023_004,Kim et al. PNAS 2023,10.1073/pnas.2214357120,2023,cui_pnas_2023_dataset_s01,1m_litfpfb_pc,Li|Cu,LiTFPFB,,,1.0,,,TFPFB,PC,1.0,,,,,,,,,,0.5,1.0,80.6,,Cycle,50.0,,,,,,,no,pending,"Qiao, L. et al. A promising bulky anion based lithium borate salt for lithium metal batteries. Chem. Sci. 9, 3451–3458 (2018).",unsupported_species:TFPFB,1M LiTFPFB PC,21.0,0.239912389958686,0.7250091260459701,0.3309094759497883,0.98491421516788,0.070253769100123,0.0,0.070253769100123,0.2123050991467625,0.2064506183884189,0.0058544807583435,0.2928309334595894,0.2752674911845586,0.0175634422750307
cui2023_005,Kim et al. PNAS 2023,10.1073/pnas.2214357120,2023,cui_pnas_2023_dataset_s01,1_m_lipf6_ec_emc_3_7_wt_2_wt_vc,Li|Cu,LiPF6,,,1.0,,,PF6,EC,0.2462065589818893,EMC,0.7537934410181106,VC,0.02,,,,,,0.5,1.0,82.0,,Aurbach,10.0,,,,,,,no,pending,"Chen, S. et al. High-Efficiency Lithium Metal Batteries with Fire-Retardant Electrolytes. Joule 2, 1548–1558 (2018).",unsupported_species:VC,1 M LiPF6 EC-EMC (3:7 wt) 2% wt VC,13.0,0.1458090023074853,0.8229825802430556,0.1771714320665485,0.993093082935122,0.0382949716284363,0.0,0.0382949716284363,0.2161464248595795,0.2161464248595795,0.0,0.262637910022037,0.262637910022037,0.0
cui2023_006,Kim et al. PNAS 2023,10.1073/pnas.2214357120,2023,cui_pnas_2023_dataset_s01,1_m_litfsi_ec_dmc_1_1_v_2_vc,Li|Cu,LiTFSI,,,1.0,,,TFSI,EC,0.5,DMC,0.5,VC,0.02,,,,,,0.6,0.44,82.0,,Cycle,50.0,,,,,,,no,pending,"Ota, H., Shima, K., Ue, M. & Yamaki, J. Effect of vinylene carbonate as additive to electrolyte for lithium metal anode. Electrochim. Acta 49, 565–572 (2004).",unsupported_species:VC,1 M LiTFSI EC-DMC (1:1 v) 2% VC,34.0,0.1387494745805952,1.0462498248601984,0.132616007461827,1.2543740367310914,0.0364234489352111,0.0,0.0364234489352111,0.2746534874057003,0.2503711881155596,0.0242822992901407,0.2625123377606299,0.2503711881155596,0.0121411496450703
cui2023_007,Kim et al. PNAS 2023,10.1073/pnas.2214357120,2023,cui_pnas_2023_dataset_s01,1m_lipf6_ec_dmc_3_7_v_v,Li|Cu,LiPF6,,,1.0,,,PF6,EC,0.3,DMC,0.7,,,,,,,,0.4,0.8,83.3,,Aurbach,10.0,,,,,,,yes,pending,"Zheng, H. et al. Lithium Difluorophosphate-Based Dual-Salt Low Concentration Electrolytes for Lithium Metal Batteries. Adv. Energy Mater. 10, 2001440 (2020).",,1M LiPF6 EC-DMC (3:7 v/v),1.0,0.1561055090732374,1.0,0.1561055090732374,1.182123093918777,0.0392802526692617,0.0,0.0392802526692617,0.2516263064798906,0.2516263064798906,0.0,0.2516263064798906,0.2516263064798906,0.0
cui2023_008,Kim et al. PNAS 2023,10.1073/pnas.2214357120,2023,cui_pnas_2023_dataset_s01,1m_lipf6_ec_dec_1_2_w_w,Li|Cu,LiPF6,,,1.0,,,PF6,EC,0.2667578659370725,DEC,0.7332421340629275,,,,,,,,1.0,1.0,83.7,,Cycle,40.0,,,,,,,yes,pending,"Genovese, M. et al. Combinatorial Methods for Improving Lithium Metal Cycling Efficiency. J. Electrochem. Soc. 165, A3000–A3013 (2018).",,1M LiPF6 EC-DEC (1:2 w/w),10.0,0.1419944987430708,0.7135544441110758,0.1989960260425022,0.8792146926446586,0.038236109961216,0.0,0.038236109961216,0.1921450931540182,0.1921450931540182,0.0,0.2692788122052644,0.2692788122052644,0.0
cui2023_009,Kim et al. PNAS 2023,10.1073/pnas.2214357120,2023,cui_pnas_2023_dataset_s01,1_5_m_liasf6_pc,Li|Cu,LiAsF6,,,1.5,,,AsF6,PC,1.0,,,,,,,,,,1.0,1.0,85.0,,Cycle,,,,,,,,no,pending,"Aurbach, D. & Zaban, A. Impedance spectroscopy of lithium electrodes: Part 1. General behavior in propylene carbonate solutions and the correlation to surface chemistry and cycling efficiency. J. Electroanal. Chem. 348, 155–179 (1993).",unsupported_species:AsF6,1.5 M LiAsF6-PC,35.0,0.1914149999999999,0.75,0.25522,0.9733175,0.0546085552404699,0.0,0.0546085552404699,0.2139665983875477,0.2139665983875477,0.0,0.2852887978500636,0.2852887978500636,0.0
cui2023_010,Kim et al. PNAS 2023,10.1073/pnas.2214357120,2023,cui_pnas_2023_dataset_s01,1_m_libeti_ec_dmc_1_1_v_2_vc,Li|Cu,LiBETI,,,1.0,,,BETI,EC,0.5,DMC,0.5,VC,0.02,,,,,,0.6,0.44,86.0,,Cycle,50.0,,,,,,,no,pending,"Ota, H., Shima, K., Ue, M. & Yamaki, J. Effect of vinylene carbonate as additive to electrolyte for lithium metal anode. Electrochim. Acta 49, 565–572 (2004).",unsupported_species:BETI|VC,1 M LiBETI EC-DMC (1:1 v) 2% VC,34.0,0.221026679103045,1.0,0.2210266791030449,1.2873346828339585,0.0585723415344559,0.0,0.0585723415344559,0.2650012286849267,0.2415722920711443,0.0234289366137823,0.2650012286849267,0.2415722920711443,0.0234289366137823
cui2023_011,Kim et al. PNAS 2023,10.1073/pnas.2214357120,2023,cui_pnas_2023_dataset_s01,1_m_lipf6_ec_dmc_1_2_vol,Li|Cu,LiPF6,,,1.0,,,PF6,EC,0.333,DMC,0.667,,,,,,,,0.5,0.5,86.0,,Cycle,100.0,,,,,,,yes,pending,"Ma, Y. et al. Enabling reliable lithium metal batteries by a bifunctional anionic electrolyte additive. Energy Storage Mater. 11, 197–204 (2018).",,1 M LiPF6 EC-DMC (1:2 vol),36.0,0.1548646205138512,1.0,0.1548646205138512,1.1806753905994931,0.0392179675896959,0.0,0.0392179675896959,0.2532403299060051,0.2532403299060051,0.0,0.2532403299060051,0.2532403299060051,0.0
cui2023_012,Kim et al. PNAS 2023,10.1073/pnas.2214357120,2023,cui_pnas_2023_dataset_s01,1_m_lipf6_ec_dec_3_7_wt,Li|Cu,LiPF6,,,1.0,,,PF6,EC,0.2404438964241677,DEC,0.7595561035758323,,,,,,,,0.1,0.1,87.0,,Cycle,160.0,,,,,,,yes,pending,"Schedlbauer, T. et al. Lithium difluoro(oxalato)borate: A promising salt for lithium metal based secondary batteries? Electrochim. Acta 92, 102–107 (2013).",,1 M LiPF6 EC-DEC (3:7 wt),37.0,0.1423224490018803,0.7025894136548511,0.2025684506994245,0.8686322708237114,0.0382446348126403,0.0,0.0382446348126403,0.1887985749043842,0.1887985749043842,0.0,0.2687182175465172,0.2687182175465172,0.0
cui2023_013,Kim et al. PNAS 2023,10.1073/pnas.2214357120,2023,cui_pnas_2023_dataset_s01,1_m_lipf6_ec_dec_1_1_vol,Li|Cu,LiPF6,,,1.0,,,PF6,EC,0.5,DEC,0.5,,,,,,,,0.5,0.5,88.0,,Cycle,100.0,,,,,,,yes,pending,"Xu, L. et al. Self-leveling electrolyte enabled dendrite-free lithium deposition for safer and stable lithium metal batteries. Chem. Eng. J. 419, 129494 (2021).",,1 M LiPF6-EC/DEC (1:1 vol.),38.0,0.1391523567266217,0.808581579885922,0.1720943936742336,0.9709259960669808,0.0381607130732046,0.0,0.0127202376910682,0.2217429182814697,0.2217429182814697,0.0254404753821364,0.2742369153558434,0.2742369153558434,0.0
cui2023_014,Kim et al. PNAS 2023,10.1073/pnas.2214357120,2023,cui_pnas_2023_dataset_s01,0_6m_litfsi_0_4m_libob_ec_emc_5_5_wt,Li|Cu,LiTFSI,LiBOB,,0.6,0.4,,TFSI,EC,0.4325021496130696,EMC,0.5674978503869303,,,,,,,,0.5,1.0,88.1,,Aurbach,10.0,,,,,,,yes,pending,"Li, X. et al. Dendrite-Free and Performance-Enhanced Lithium Metal Batteries through Optimizing Solvent Compositions and Adding Combinational Additives. Adv. Energy Mater. 8, 1703022 (2018).",,0.6M LiTFSI 0.4M LiBOB EC-EMC (5:5 wt),7.0,0.0814760570422074,0.9392558336046142,0.0867453297889287,1.070522814394837,0.0221826299358415,0.0,0.0221826299358415,0.2557213165229416,0.2212150032894102,0.0345063132335313,0.2722594924340807,0.2550063358173149,0.0172531566167656
cui2023_015,Kim et al. PNAS 2023,10.1073/pnas.2214357120,2023,cui_pnas_2023_dataset_s01,1m_lipf6_ec_dec_1_1_w_w,Li|Cu,LiPF6,,,1.0,,,PF6,EC,0.4248366013071895,DEC,0.5751633986928105,,,,,,,,1.0,1.0,90.3,,Cycle,40.0,,,,,,,yes,pending,"Genovese, M. et al. Combinatorial Methods for Improving Lithium Metal Cycling Efficiency. J. Electrochem. Soc. 165, A3000–A3013 (2018).",,1M LiPF6 EC-DEC (1:1 w/w),10.0,0.1400557452898177,0.7783767459418648,0.1799331056843753,0.9417751154466522,0.0381849775908377,0.0,0.0381849775908377,0.2122176319115996,0.2122176319115996,0.0,0.2726412794549874,0.2726412794549874,0.0
cui2023_016,Kim et al. PNAS 2023,10.1073/pnas.2214357120,2023,cui_pnas_2023_dataset_s01,1_m_lipf6_ec_dmc_1_2_vol_2_ttfeb,Li|Cu,LiPF6,,,1.0,,,PF6,EC,0.333,DMC,0.667,,0.02,,,,,,0.5,0.5,91.0,,Cycle,100.0,,,,,,,no,pending,"Ma, Y. et al. Enabling reliable lithium metal batteries by a bifunctional anionic electrolyte additive. Energy Storage Mater. 11, 197–204 (2018).",unknown_tokens:TTFEB,1 M LiPF6 EC-DMC (1:2 vol) 2% TTFEB,36.0,0.1739387766669522,0.992909949272025,0.1751808175499495,1.1946568469288068,0.0440138816365565,0.0053822498844369,0.0386316317521196,0.2512482944886748,0.2512482944886748,0.0,0.2530423777834871,0.2530423777834871,0.0
cui2023_017,Kim et al. PNAS 2023,10.1073/pnas.2214357120,2023,cui_pnas_2023_dataset_s01,0_6m_litfsi_0_4m_libob_ec_emc_7_3_wt,Li|Cu,LiTFSI,LiBOB,,0.6,0.4,,TFSI,EC,0.6400654426467914,EMC,0.3599345573532084,,,,,,,,0.5,1.0,91.6,,Aurbach,10.0,,,,,,,yes,pending,"Li, X. et al. Dendrite-Free and Performance-Enhanced Lithium Metal Batteries through Optimizing Solvent Compositions and Adding Combinational Additives. Adv. Energy Mater. 8, 1703022 (2018).",,0.6M LiTFSI 0.4M LiBOB EC-EMC (7:3 wt),7.0,0.0791287883844928,0.98509309319726,0.0803262036156086,1.1125783633722766,0.0220432679379246,0.0,0.0220432679379246,0.2744218815993108,0.2401323536958724,0.0342895279034384,0.2785745667027625,0.2614298027510433,0.0171447639517192
cui2023_018,Kim et al. PNAS 2023,10.1073/pnas.2214357120,2023,cui_pnas_2023_dataset_s01,0_6m_litfsi_0_4m_libob_ec_emc_9_1_wt,Li|Cu,LiTFSI,LiBOB,,0.6,0.4,,TFSI,EC,0.8727588201272412,EMC,0.1272411798727588,,,,,,,,0.5,1.0,91.7,,Aurbach,10.0,,,,,,,yes,pending,"Li, X. et al. Dendrite-Free and Performance-Enhanced Lithium Metal Batteries through Optimizing Solvent Compositions and Adding Combinational Additives. Adv. Energy Mater. 8, 1703022 (2018).",,0.6M LiTFSI 0.4M LiBOB EC-EMC (9:1 wt),7.0,0.076653099936215,1.0334381233672256,0.0741728974410757,1.1569347843755722,0.0218891004784874,0.0,0.0218891004784874,0.2951091467860816,0.2610594349306568,0.0340497118554248,0.2855605382783198,0.2685356823506074,0.0170248559277124
cui2023_019,Kim et al. PNAS 2023,10.1073/pnas.2214357120,2023,cui_pnas_2023_dataset_s01,1_m_lipf6_fec_dmc_1_1_v,Li|Cu,LiPF6,,,1.0,,,PF6,FEC,0.5,EC,0.5,DMC,,,,,,,1.0,1.0,91.78,,Cycle,50.0,,,,,,,yes,pending,"Xu, L. et al. Self-leveling electrolyte enabled dendrite-free lithium deposition for safer and stable lithium metal batteries. Chem. Eng. J. 419, 129494 (2021).",,1 M LiPF6 FEC-DMC (1:1 v),38.0,0.3349148440560682,1.0,0.3349148440560682,1.3609681218326808,0.08696295308457,0.0463734716710645,0.0405894814135054,0.2596569086976972,0.2596569086976972,0.0,0.2596569086976972,0.2596569086976972,0.0
cui2023_020,Kim et al. PNAS 2023,10.1073/pnas.2214357120,2023,cui_pnas_2023_dataset_s01,1_m_lipf6_fec_ec_dec_2_9_9_vol,Li|Cu,LiPF6,,,1.0,,,PF6,FEC,0.1,EC,0.45,DEC,0.45,,,,,,0.5,1.0,92.2,,Cycle,150.0,,,,,,,yes,pending,"Gu, S. et al. Nitrate Additives Coordinated with Crown Ether Stabilize Lithium Metal Anodes in Carbonate Electrolyte. Adv. Funct. Mater. 31, 2102128 (2021).",,1 M LiPF6 FEC-EC-DEC (2:9:9 vol),39.0,0.1717405726269909,0.826925360582763,0.207685700322408,1.0219654285423558,0.0472449141186303,0.0087875138960155,0.0384574002226148,0.2274827493914509,0.2274827493914509,0.0,0.2750946581577035,0.2750946581577035,0.0
cui2023_021,Kim et al. PNAS 2023,10.1073/pnas.2214357120,2023,cui_pnas_2023_dataset_s01,1_m_litfsi_ec_dmc_1_1_v_5wt_fec,Li|Cu,LiTFSI,,,1.0,,,TFSI,EC,0.5,DMC,0.5,FEC,0.05,,,,,,0.5,0.5,92.2,,Cycle,50.0,,,,,,,yes,pending,"Liu, B. et al. Importance of oxygen in the metal-free catalytic growth of single-walled carbon nanotubes from SiO x by a vapor-solid-solid mechanism. J. Am. Chem. Soc. 133, 197–199 (2011).",,1 M LiTFSI EC-DMC (1:1 v) 5wt% FEC,40.0,0.1507150234799975,1.045087136966161,0.1442128777103852,1.2634328658954,0.0395419127487193,0.0040544425249806,0.0354874702237386,0.2741912745693154,0.2505329610868229,0.0236583134824924,0.2623621178280692,0.2505329610868229,0.0118291567412462
cui2023_022,Kim et al. PNAS 2023,10.1073/pnas.2214357120,2023,cui_pnas_2023_dataset_s01,3_57_m_litfsi_dme,Li|Cu,LiTFSI,,,3.57,0.0,,TFSI,DME,1.0,,,,,,,,,,1.0,1.0,92.8,,Aurbach,12.0,,,,,,,yes,pending,"Yang, H. et al. Dissolution–Precipitation Dynamics in Ester Electrolyte for High-Stability Lithium Metal Batteries. ACS Energy Lett. 6, 1413–1421 (2021).",,3.57 M LiTFSI DME,41.0,0.4690537390648834,0.7345268695324417,0.6385794155678151,1.4381074781297667,0.1014081449177812,0.0,0.1014081449177812,0.1588027149725937,0.0911972850274062,0.0676054299451875,0.2161972850274063,0.1823945700548125,0.0338027149725937
cui2023_023,Kim et al. PNAS 2023,10.1073/pnas.2214357120,2023,cui_pnas_2023_dataset_s01,1m_lifsi_ec_dec_v_1_1,Li|Cu,LiFSI,,,1.0,,,FSI,EC,0.5,DEC,0.5,,,,,,,,0.5,1.0,93.0,,Aurbach,10.0,,,,,,,yes,pending,,,1M LiFSI EC/DEC (v 1:1),,0.0463841189088739,0.9013498177036698,0.051460729228353,1.0173101149758546,0.0125604655833376,0.0,0.0125604655833376,0.2440786551547218,0.2189577239880464,0.0251209311666753,0.2707923720188356,0.2707923720188356,0.0
cui2023_024,Kim et al. PNAS 2023,10.1073/pnas.2214357120,2023,cui_pnas_2023_dataset_s01,0_1m_lidfp_0_4m_litfsi_ec_dmc_3_7_v_v,Li|Cu,LiTFSI,,,0.1,0.4,,TFSI,EC,0.3,DMC,0.7,,,,,,,,0.4,0.8,93.6,,Aurbach,10.0,,,,,,,no,pending,"Zheng, H. et al. Lithium Difluorophosphate-Based Dual-Salt Low Concentration Electrolytes for Lithium Metal Batteries. Adv. Energy Mater. 10, 2001440 (2020).",unknown_tokens:LIDFP,0.1M LiDFP 0.4M LiTFSI EC-DMC (3:7 v/v),1.0,0.066266446287446,1.025487094725941,0.0646194833930656,1.12488676415711,0.0171336115887372,0.0,0.0171336115887372,0.2651462173492991,0.2532844862494041,0.0118617310998949,0.2585563667382463,0.2532844862494041,0.0052718804888422
cui2023_025,Kim et al. PNAS 2023,10.1073/pnas.2214357120,2023,cui_pnas_2023_dataset_s01,0_84_m_litfsi_2_7m_lidfp_dme,Li|Cu,LiTFSI,,,0.84,2.7,,TFSI,DME,1.0,,,,,,,,,,1.0,1.0,93.9,,Aurbach,12.0,,,,,,,no,pending,"Yang, H. et al. Dissolution–Precipitation Dynamics in Ester Electrolyte for High-Stability Lithium Metal Batteries. ACS Energy Lett. 6, 1413–1421 (2021).",unknown_tokens:LIDFP,0.84 M LiTFSI 2.7M LiDFP DME,41.0,0.2596600939846138,0.6969835195745346,0.37254839848024,1.0864736605514556,0.0568176756439675,0.0,0.0568176756439675,0.1525108573161165,0.1048362559137069,0.0476746014024095,0.2188155860689718,0.2096725118274138,0.009143074241558
cui2023_026,Kim et al. PNAS 2023,10.1073/pnas.2214357120,2023,cui_pnas_2023_dataset_s01,1_m_lifsi_in_tetraglyme,Li|Cu,LiFSI,,,1.0,,,FSI,,1.0,,,,,,,,,,0.1,0.2,94.0,,Cycle,30.0,,,,,,,no,pending,"Amanchukwu, C. V. et al. A New Class of Ionically Conducting Fluorinated Ether Electrolytes with High Electrochemical Stability. J. Am. Chem. Soc. 142, 7393–7403 (2020).",unknown_tokens:IN|TETRAGLYME,1 M LiFSI in tetraglyme,42.0,0.0440586719524281,0.5881173439048563,0.0749147638801072,0.6982640237859267,0.0112386160700742,0.0,0.0112386160700742,0.1500187077684767,0.1275414756283282,0.0224772321401484,0.2550829512566564,0.2550829512566564,0.0
cui2023_027,Kim et al. PNAS 2023,10.1073/pnas.2214357120,2023,cui_pnas_2023_dataset_s01,1_m_lipf6_fec_dmc_1_1_v_0_25wt_12_crown_4,Li|Cu,LiPF6,,,1.0,,,PF6,FEC,0.5,EC,0.5,DMC,0.0025,,,,,,1.0,1.0,94.05,,Cycle,50.0,,,,,,,no,pending,"Xu, L. et al. Self-leveling electrolyte enabled dendrite-free lithium deposition for safer and stable lithium metal batteries. Chem. Eng. J. 419, 129494 (2021).",unknown_tokens:CROWN,1 M LiPF6 FEC-DMC (1:1 v) 0.25wt% 12-Crown-4,38.0,0.3338388000015344,0.9983935557446452,0.3343759563357186,1.3582019272459571,0.0867089581028968,0.0462380274540799,0.0404709306488169,0.2593157685531663,0.2593157685531663,0.0,0.2597330151633014,0.2597330151633014,0.0
cui2023_028,Kim et al. PNAS 2023,10.1073/pnas.2214357120,2023,cui_pnas_2023_dataset_s01,0_11_m_litfsi_3_9_m_lidfp_dme,Li|Cu,LiTFSI,,,0.11,3.9,,TFSI,DME,1.0,,,,,,,,,,1.0,1.0,94.3,,Aurbach,12.0,,,,,,,no,pending,"Yang, H. et al. Dissolution–Precipitation Dynamics in Ester Electrolyte for High-Stability Lithium Metal Batteries. ACS Energy Lett. 6, 1413–1421 (2021).",unknown_tokens:LIDFP,0.11 M LiTFSI 3.9 M LiDFP DME,41.0,0.2183428133769766,0.7098258951246833,0.3076005184885851,1.0373401151901482,0.0471925358643742,0.0,0.0471925358643742,0.1534215094833317,0.1074562026839885,0.0459653067993432,0.216139634433008,0.214912405367977,0.001227229065031
cui2023_029,Kim et al. PNAS 2023,10.1073/pnas.2214357120,2023,cui_pnas_2023_dataset_s01,1_m_lipf6_fec_ec_dec_2_9_9_vol_0_05_m_rbno3_0_05m_18_crown_6,Li|Cu,LiPF6,,,1.0,0.05,,PF6,FEC,0.1,EC,0.45,DEC,0.45,,,,,,0.5,1.0,94.4,,Cycle,150.0,,,,,,,no,pending,"Gu, S. et al. Nitrate Additives Coordinated with Crown Ether Stabilize Lithium Metal Anodes in Carbonate Electrolyte. Adv. Funct. Mater. 31, 2102128 (2021).",unknown_tokens:CROWN|RBNO3,1 M LiPF6 FEC-EC-DEC (2:9:9 vol) 0.05 M RbNO3 0.05M 18-crown-6,39.0,0.1693727922771127,0.8258647937381958,0.2050853766395144,1.0205136787582365,0.0465438482535568,0.0086571162406004,0.0378867320129563,0.2269486445899482,0.2260014762896243,0.0009471683003239,0.2748012099688709,0.2748012099688709,0.0
cui2023_030,Kim et al. PNAS 2023,10.1073/pnas.2214357120,2023,cui_pnas_2023_dataset_s01,0_1m_lidfp_0_4m_lifsi_ec_dmc_3_7_v_v,Li|Cu,LiFSI,,,0.1,0.4,,FSI,EC,0.3,DMC,0.7,,,,,,,,0.4,0.8,94.5,,Aurbach,10.0,,,,,,,no,pending,"Zheng, H. et al. Lithium Difluorophosphate-Based Dual-Salt Low Concentration Electrolytes for Lithium Metal Batteries. Adv. Energy Mater. 10, 2001440 (2020).",unknown_tokens:LIDFP,0.1M LiDFP 0.4M LiFSI EC-DMC (3:7 v/v),1.0,0.0260175848455395,1.0468316527219714,0.0248536474588713,1.1066720978667122,0.0066957481633545,0.0,0.0066957481633545,0.2694070628641078,0.2573547161700696,0.0120523466940381,0.2573547161700696,0.2573547161700696,0.0
cui2023_031,Kim et al. PNAS 2023,10.1073/pnas.2214357120,2023,cui_pnas_2023_dataset_s01,2m_litfsi_2m_lidfob_dme,Li|Cu,LiTFSI,LiDFOB,,2.0,2.0,,TFSI,DME,1.0,,,,,,,,,,0.5,1.0,94.6,,Aurbach,10.0,,,,,,,yes,pending,"Jiao, S. et al. Stable cycling of high-voltage lithium metal batteries in ether electrolytes. Nat. Energy 3, 739–746 (2018).",,2M LiTFSI 2M LiDFOB DME,17.0,0.3438907120506754,0.7579180340380066,0.4537307421206324,1.2737541021140195,0.0776300941519007,0.0,0.0776300941519007,0.171092868402691,0.0934627742507903,0.0776300941519007,0.225740595577531,0.1869255485015806,0.0388150470759503
cui2023_032,Kim et al. PNAS 2023,10.1073/pnas.2214357120,2023,cui_pnas_2023_dataset_s01,1_m_lipf6_fec_dmc_1_1_v_2wt_12_crown_4,Li|Cu,LiPF6,,,1.0,,,PF6,FEC,0.5,EC,0.5,DMC,0.02,,,,,,1.0,1.0,94.7,,Cycle,50.0,,,,,,,no,pending,"Xu, L. et al. Self-leveling electrolyte enabled dendrite-free lithium deposition for safer and stable lithium metal batteries. Chem. Eng. J. 419, 129494 (2021).",unknown_tokens:CROWN,1 M LiPF6 FEC-DMC (1:1 v) 2wt% 12-Crown-4,38.0,0.3264958369384749,0.987431122765965,0.3306517582957116,1.3393253165812151,0.0849717044760453,0.0453116274297855,0.0396600770462598,0.2569824667318197,0.2569824667318197,0.0,0.2602535617998017,0.2602535617998017,0.0
cui2023_033,Kim et al. PNAS 2023,10.1073/pnas.2214357120,2023,cui_pnas_2023_dataset_s01,2_2_m_litfsi_0_8_m_lidfp_dme,Li|Cu,LiTFSI,,,2.2,0.8,,TFSI,DME,1.0,,,,,,,,,,1.0,1.0,94.9,,Aurbach,12.0,,,,,,,no,pending,"Yang, H. et al. Dissolution–Precipitation Dynamics in Ester Electrolyte for High-Stability Lithium Metal Batteries. ACS Energy Lett. 6, 1413–1421 (2021).",unknown_tokens:LIDFP,2.2 M LiTFSI 0.8 M LiDFP DME,41.0,0.3447761008838504,0.691024596435647,0.4989346293348017,1.2081887477614226,0.0762471416811488,0.0,0.0762471416811488,0.1528199030458245,0.0992408305131253,0.0535790725326991,0.2211497301747004,0.1984816610262507,0.0226680691484496
cui2023_034,Kim et al. PNAS 2023,10.1073/pnas.2214357120,2023,cui_pnas_2023_dataset_s01,1_m_lipf6_ec_dec_1_1_vol_5_vol_fec,Li|Cu,LiPF6,,,1.0,,,PF6,EC,0.5,DEC,0.5,FEC,0.05,,,,,,0.5,0.5,95.0,,Cycle,100.0,,,,,,,yes,pending,"Zhang, X.-Q., Cheng, X.-B., Chen, X., Yan, C. & Zhang, Q. Fluoroethylene Carbonate Additives to Render Uniform Li Deposits in Lithium Metal Batteries. Adv. Funct. Mater. 27, 1605989 (2017).",,1 M LiPF6-EC/DEC (1:1 vol.) + 5 vol% FEC,15.0,0.147992106301661,0.817295568904966,0.1810753807217439,0.9874239566889412,0.0407441839605101,0.0041777177837831,0.0365664661767269,0.2250122783014944,0.2250122783014944,0.0,0.2753132243246734,0.2753132243246734,0.0
cui2023_035,Kim et al. PNAS 2023,10.1073/pnas.2214357120,2023,cui_pnas_2023_dataset_s01,0_02m_li2s5_0_15m_lino3_1m_litfsi_dol_dme_1_1_vol,Li|Cu,LiTFSI,LiNO3,,1.0,0.15,0.02,TFSI,DOL,0.5,DME,0.5,,,,,,,,0.5,0.5,95.0,,Cycle,100.0,,,,,,,no,pending,"Zhao, C.-Z. et al. Li2S5-based ternary-salt electrolyte for robust lithium metal anode. Energy Storage Mater. 3, 77–84 (2016).",unknown_tokens:LI2S5,0.02M Li2S5 0.15M LiNO3 1M LiTFSI DOL-DME (1:1 vol),11.0,0.1404262079490808,0.6644697586518395,0.2113357396941515,0.8809601625733392,0.0347536679925847,0.0,0.0347536679925847,0.1644476605939003,0.1386720234994,0.0257756370945003,0.247487050317463,0.2359024943199348,0.0115845559975282
cui2023_036,Kim et al. PNAS 2023,10.1073/pnas.2214357120,2023,cui_pnas_2023_dataset_s01,1_m_lifsi_in_deg_ftrieg,Li|Cu,LiFSI,,,1.0,,,FSI,,1.0,,,,,,,,,,0.1,0.2,95.0,,Cycle,30.0,,,,,,,no,pending,"Amanchukwu, C. V. et al. A New Class of Ionically Conducting Fluorinated Ether Electrolytes with High Electrochemical Stability. J. Am. Chem. Soc. 142, 7393–7403 (2020).",unknown_tokens:DEG|FTRIEG|IN,1 M LiFSI in DEG-FTriEG,42.0,0.5514842975206612,0.6029685950413223,0.9146152918343402,1.2316793388429752,0.1420464777669214,0.1287856049623967,0.0132608728045247,0.1553073505714462,0.1287856049623967,0.0265217456090494,0.2575712099247934,0.2575712099247934,0.0
cui2023_037,Kim et al. PNAS 2023,10.1073/pnas.2214357120,2023,cui_pnas_2023_dataset_s01,1_m_lidfob_ec_dec_3_7_wt,Li|Cu,LiDFOB,,,1.0,,,DFOB,EC,0.2404438964241677,DEC,0.7595561035758323,,,,,,,,0.1,0.1,95.0,,Cycle,500.0,,,,,,,yes,pending,"Schedlbauer, T. et al. Lithium difluoro(oxalato)borate: A promising salt for lithium metal based secondary batteries? Electrochim. Acta 92, 102–107 (2013).",,1 M LiDFOB EC-DEC (3:7 wt),37.0,0.0452921211338725,0.7613518910919642,0.0594890768169139,0.829290072792773,0.0125877404256483,0.0,0.0125877404256483,0.2115975083020523,0.1864220274507555,0.0251754808512967,0.2779234028020471,0.2653356623763988,0.0125877404256483
cui2023_038,Kim et al. PNAS 2023,10.1073/pnas.2214357120,2023,cui_pnas_2023_dataset_s01,1_m_lipf6_fec_emc_dmc_34_6_57_2_8_2_wt,Li|Cu,LiPF6,,,1.0,,,PF6,FEC,0.278628829745826,EC,0.6259312142878466,EMC,0.0954399559663273,DMC,,,,,1.0,1.0,95.0,,Cycle,100.0,,,,,,,yes,pending,"Huang, K. et al. Regulation of SEI Formation by Anion Receptors to Achieve Ultra-Stable Lithium-Metal Batteries. Angew. Chemie Int. Ed. 60, 19232–19240 (2021).",,1 M LiPF6 FEC-EMC-DMC (34.6:57.2:8.2 wt) ,43.0,0.2514363767088479,0.8451276887732866,0.297512884797102,1.1221685835499349,0.0652345229482593,0.0253763637589749,0.0398581591892843,0.219266210916371,0.219266210916371,0.0,0.2594474347830666,0.2594474347830666,0.0
cui2023_039,Kim et al. PNAS 2023,10.1073/pnas.2214357120,2023,cui_pnas_2023_dataset_s01,1_m_lipf6_in_ec_dec_0_15m_lidfp,Li|Cu,LiPF6,,,1.0,0.15,,PF6,EC,0.4248366013071895,DEC,0.5751633986928105,,,,,,,,0.5,1.0,95.2,,Aurbach,10.0,,,,,,,no,pending,"Shi, P. et al. Lithium Difluorophosphate as a Dendrite-Suppressing Additive for Lithium Metal Batteries. ACS Appl. Mater. Interfaces 10, 22201–22209 (2018).",unknown_tokens:IN|LIDFP,1 M LiPF6 in EC/DEC + 0.15M LiDFP,14.0,0.1470585325543086,0.7853795332063556,0.1872451806248808,0.9592820836078793,0.0398658847828189,0.0,0.0398658847828189,0.2129074011399237,0.2110090256740752,0.0018983754658485,0.2710885529073026,0.2710885529073026,0.0
cui2023_040,Kim et al. PNAS 2023,10.1073/pnas.2214357120,2023,cui_pnas_2023_dataset_s01,1_m_lipf6_fec_dmc_1_1_v_1_75wt_12_crown_4,Li|Cu,LiPF6,,,1.0,,,PF6,FEC,0.5,EC,0.5,DMC,0.0175,,,,,,1.0,1.0,95.35,,Cycle,50.0,,,,,,,no,pending,"Xu, L. et al. Self-leveling electrolyte enabled dendrite-free lithium deposition for safer and stable lithium metal batteries. Chem. Eng. J. 419, 129494 (2021).",unknown_tokens:CROWN,1 M LiPF6 FEC-DMC (1:1 v) 1.75wt% 12-Crown-4,38.0,0.327524992293278,0.988967566093378,0.331178699405753,1.3419709740330257,0.0852156092904021,0.0454416910097103,0.0397739182806918,0.2573100547931008,0.2573100547931008,0.0,0.2601804787284659,0.2601804787284659,0.0
cui2023_041,Kim et al. PNAS 2023,10.1073/pnas.2214357120,2023,cui_pnas_2023_dataset_s01,lifsi_1_4dme_3tfeb,Li|Cu,LiFSI,,,,,,FSI,DME,,,,,,,,,,,0.5,1.0,95.4,,Aurbach,10.0,,,,,,,yes,pending,"Cao, X. et al. Effects of fluorinated solvents on electrolyte solvation structures and electrode/electrolyte interphases for lithium metal batteries. Proc. Natl. Acad. Sci. 118, e2020357118 (2021).",,LiFSI-1.4DME-3TFEB,44.0,1.2288135593220335,0.6694915254237288,1.8354430379746831,2.1525423728813555,0.2700186219739292,0.2513966480446927,0.0186219739292364,0.1471135940409683,0.1098696461824953,0.0372439478584729,0.2197392923649906,0.2197392923649906,0.0
cui2023_042,Kim et al. PNAS 2023,10.1073/pnas.2214357120,2023,cui_pnas_2023_dataset_s01,1_m_lipf6_fec_dmc_1_1_v_1_5wt_12_crown_4,Li|Cu,LiPF6,,,1.0,,,PF6,FEC,0.5,EC,0.5,DMC,0.015,,,,,,1.0,1.0,95.58,,Cycle,50.0,,,,,,,no,pending,"Xu, L. et al. Self-leveling electrolyte enabled dendrite-free lithium deposition for safer and stable lithium metal batteries. Chem. Eng. J. 419, 129494 (2021).",unknown_tokens:CROWN,1 M LiPF6 FEC-DMC (1:1 v) 1.5wt% 12-Crown-4,38.0,0.3285606562144214,0.990513726168878,0.3317073227094315,1.3446333631055372,0.0854609183559894,0.0455725034143053,0.0398884149416841,0.2576395289013605,0.2576395289013605,0.0,0.2601069748905571,0.2601069748905571,0.0
cui2023_043,Kim et al. PNAS 2023,10.1073/pnas.2214357120,2023,cui_pnas_2023_dataset_s01,3m_litfsi_dme,Li|Cu,LiTFSI,,,3.0,,,TFSI,DME,1.0,,,,,,,,,,0.5,1.0,95.7,,Aurbach,10.0,,,,,,,yes,pending,"Jiao, S. et al. Stable cycling of high-voltage lithium metal batteries in ether electrolytes. Nat. Energy 3, 739–746 (2018).",,3M LiTFSI DME,17.0,0.4042544707829104,0.7021272353914552,0.5757567153160317,1.3085089415658209,0.0890623352893636,0.0,0.0890623352893636,0.1546874450964545,0.0953125549035454,0.0593748901929091,0.2203125549035454,0.1906251098070908,0.0296874450964545
cui2023_044,Kim et al. PNAS 2023,10.1073/pnas.2214357120,2023,cui_pnas_2023_dataset_s01,1_m_lipf6_fec_dmc_1_1_v_0_5wt_12_crown_4,Li|Cu,LiPF6,,,1.0,,,PF6,FEC,0.5,EC,0.5,DMC,0.005,,,,,,1.0,1.0,95.76,,Cycle,50.0,,,,,,,no,pending,"Xu, L. et al. Self-leveling electrolyte enabled dendrite-free lithium deposition for safer and stable lithium metal batteries. Chem. Eng. J. 419, 129494 (2021).",unknown_tokens:CROWN,1 M LiPF6 FEC-DMC (1:1 v) 0.5wt% 12-Crown-4,38.0,0.3327696482220488,0.9967974010825564,0.3338388000015344,1.355453450682811,0.0864564424999946,0.0461033721239383,0.0403530703760563,0.258976615359261,0.258976615359261,0.0,0.2598086783512913,0.2598086783512913,0.0
cui2023_045,Kim et al. PNAS 2023,10.1073/pnas.2214357120,2023,cui_pnas_2023_dataset_s01,1_m_lifsi_thf,Li|Cu,LiFSI,,,1.0,,,FSI,,1.0,,,,,,,,,,1.0,1.0,95.8,,Cycle,40.0,,,,,,,no,pending,"Xu, R. et al. Designing and Demystifying the Lithium Metal Interface toward Highly Reversible Batteries. Adv. Mater. 33, 2105962 (2021).",unknown_tokens:THF,1 M LiFSI THF,45.0,0.0405990990990991,0.3311981981981982,0.1225824878274352,0.4326959459459459,0.011757646122638,0.0,0.011757646122638,0.0959161975827229,0.0724009053374469,0.023515292245276,0.2896036213497877,0.2896036213497877,0.0
cui2023_046,Kim et al. PNAS 2023,10.1073/pnas.2214357120,2023,cui_pnas_2023_dataset_s01,6_m_lipf6_ec_dec_1_1_vol,Li|Cu,LiPF6,,,6.0,,,PF6,EC,0.5,DEC,0.5,,,,,,,,0.5,1.0,96.0,,Cycle,90.0,,,,,,,yes,pending,"Yuan, S. et al. Revisiting the designing criteria of advanced solid electrolyte interphase on lithium metal anode under practical condition. Nano Energy 83, 105847 (2021).",,6 M LiPF6 EC-DEC (1:1 vol),46.0,0.8349141403597302,0.808581579885922,1.0325663620454022,1.7826480769722737,0.1825282292192541,0.0,0.1825282292192541,0.1767714269305514,0.1767714269305514,0.0,0.2186191614153405,0.2186191614153405,0.0
cui2023_047,Kim et al. PNAS 2023,10.1073/pnas.2214357120,2023,cui_pnas_2023_dataset_s01,1_m_lifsi_fec,Li|Cu,LiFSI,,,1.0,,,FSI,FEC,1.0,EC,,,,,,,,,0.25,0.5,96.11,,Cycle,100.0,,,,,,,yes,pending,"Suo, L. et al. Fluorine-donating electrolytes enable highly reversible 5-V-class Li metal batteries. Proc. Natl. Acad. Sci. 115, 1156 LP – 1161 (2018).",,1 M LiFSI FEC,47.0,0.3819596515359926,1.0972526364053186,0.3481054762258953,1.5521517652453003,0.1067980980145558,0.093201901985444,0.0135961960291118,0.3067980980145559,0.2796057059563323,0.0271923920582236,0.2796057059563323,0.2796057059563323,0.0
cui2023_048,Kim et al. PNAS 2023,10.1073/pnas.2214357120,2023,cui_pnas_2023_dataset_s01,0_5_m_lifsi_0_5_m_lipo2f2_dme,Li|Cu,LiFSI,LiPO2F2,,0.5,0.5,,FSI,DME,1.0,,,,,,,,,,0.5,1.0,96.4,,Cycle,170.0,,,,,,,no,pending,"Dong, N. et al. A LiPO2F2/LiFSI dual-salt electrolyte enabled stable cycling of lithium metal batteries. J. Power Sources 400, 449–456 (2018).",unsupported_species:PO2F2,0.5 M LiFSI+0.5 M LiPO2F2/DME,4.0,0.0519124423963133,0.5778686635944701,0.0898343268406467,0.6816935483870968,0.0123376338904343,0.0,0.0123376338904343,0.1373376338904343,0.1188311830547828,0.0185064508356515,0.2376623661095656,0.2376623661095656,0.0
cui2023_049,Kim et al. PNAS 2023,10.1073/pnas.2214357120,2023,cui_pnas_2023_dataset_s01,3_25m_litfsi_sl,Li|Cu,LiTFSI,,,3.25,,,TFSI,SL,1.0,,,,,,,,,,0.5,1.0,96.5,,Cycle,100.0,,,,,,,yes,pending,"Fu, J. et al. Lithium Nitrate Regulated Sulfone Electrolytes for Lithium Metal Batteries. Angew. Chemie Int. Ed. 59, 22194–22201 (2020).",,3.25M LiTFSI SL,24.0,0.402275686840317,0.7011378434201585,0.5737469323835261,1.5210283997772744,0.0931217311161578,0.0,0.0931217311161578,0.1623045385694713,0.1002233844920327,0.0620811540774385,0.2314873460227847,0.2004467689840655,0.0310405770387192
cui2023_050,Kim et al. PNAS 2023,10.1073/pnas.2214357120,2023,cui_pnas_2023_dataset_s01,5m_litfsi_1_4_ea_dcm_vol,Li|Cu,LiTFSI,,,5.0,,,TFSI,,0.2,,0.8,,,,,,,,0.2,0.5,96.5,,Cycle,50.0,,,,,,,no,pending,"Dong, X. et al. High-Energy Rechargeable Metallic Lithium Battery at −70 °C Enabled by a Cosolvent Electrolyte. Angew. Chemie Int. Ed. 58, 5623–5627 (2019).",unknown_tokens:DCM|EA,5M LiTFSI 1-4 (EA-DCM vol),28.0,0.9766264091204666,0.7843989948975665,1.2450633102200783,3.064995447228933,0.1751267808748424,0.0,0.1751267808748424,0.1406569283965864,0.0239057411466914,0.1167511872498949,0.1793180885130464,0.1209424948880989,0.0583755936249474
cui2023_051,Kim et al. PNAS 2023,10.1073/pnas.2214357120,2023,cui_pnas_2023_dataset_s01,1_m_lipf6_fec_dmc_1_1_v_1_25wt_12_crown_4,Li|Cu,LiPF6,,,1.0,,,PF6,FEC,0.5,EC,0.5,DMC,0.0125,,,,,,1.0,1.0,96.75,,Cycle,50.0,,,,,,,no,pending,"Xu, L. et al. Self-leveling electrolyte enabled dendrite-free lithium deposition for safer and stable lithium metal batteries. Chem. Eng. J. 419, 129494 (2021).",unknown_tokens:CROWN,1 M LiPF6 FEC-DMC (1:1 v) 1.25wt% 12-Crown-4,38.0,0.3296028906398009,0.99206969546059,0.3322376362749147,1.3473126430229665,0.0857076438350177,0.0457040711291357,0.0400035727058819,0.2579709053916387,0.2579709053916387,0.0,0.260033046641819,0.260033046641819,0.0
cui2023_052,Kim et al. PNAS 2023,10.1073/pnas.2214357120,2023,cui_pnas_2023_dataset_s01,2_m_lifsi_fec,Li|Cu,LiFSI,,,2.0,,,FSI,FEC,1.0,EC,,,,,,,,,0.25,0.5,96.76,,Cycle,100.0,,,,,,,yes,pending,"Suo, L. et al. Fluorine-donating electrolytes enable highly reversible 5-V-class Li metal batteries. Proc. Natl. Acad. Sci. 115, 1156 LP – 1161 (2018).",,2 M LiFSI FEC,47.0,0.430585969738652,1.1945052728106371,0.3604722218810263,1.7709701971572671,0.1127307473465105,0.0872692526534894,0.0254614946930211,0.3127307473465105,0.2618077579604683,0.0509229893860422,0.2618077579604683,0.2618077579604683,0.0
cui2023_053,Kim et al. PNAS 2023,10.1073/pnas.2214357120,2023,cui_pnas_2023_dataset_s01,lifsi_1_2dme_3btfec,Li|Cu,LiFSI,,,,,,FSI,DME,,BTFE,,TFEC,,FEC,,EC,,,0.5,1.0,96.8,,Aurbach,10.0,,,,,,,no,pending,"Cao, X. et al. Effects of fluorinated solvents on electrolyte solvation structures and electrode/electrolyte interphases for lithium metal batteries. Proc. Natl. Acad. Sci. 118, e2020357118 (2021).",unsupported_species:BTFE|TFEC,LiFSI-1.2DME-3BTFEC,44.0,1.0101010101010102,0.7777777777777778,1.2987012987012987,1.9393939393939392,0.2403846153846154,0.2163461538461538,0.0240384615384615,0.1850961538461538,0.1370192307692307,0.048076923076923,0.2379807692307692,0.2379807692307692,0.0
cui2023_054,Kim et al. PNAS 2023,10.1073/pnas.2214357120,2023,cui_pnas_2023_dataset_s01,1_m_lipf6_fec_dmc_1_1_v_0_75wt_12_crown_4,Li|Cu,LiPF6,,,1.0,,,PF6,FEC,0.5,EC,0.5,DMC,0.0075,,,,,,1.0,1.0,96.82,,Cycle,50.0,,,,,,,no,pending,"Xu, L. et al. Self-leveling electrolyte enabled dendrite-free lithium deposition for safer and stable lithium metal batteries. Chem. Eng. J. 419, 129494 (2021).",unknown_tokens:CROWN,1 M LiPF6 FEC-DMC (1:1 v) 0.75wt% 12-Crown-4,38.0,0.3317073227094315,0.9952114374690126,0.333303366722772,1.3527225224555155,0.0862053933885625,0.045969498808416,0.0402358945801465,0.2586394318070738,0.2586394318070738,0.0,0.2598839021231877,0.2598839021231877,0.0
cui2023_055,Kim et al. PNAS 2023,10.1073/pnas.2214357120,2023,cui_pnas_2023_dataset_s01,1m_lipf6_fec_dec_1_1_w_w,Li|Cu,LiPF6,,,1.0,,,PF6,FEC,0.4013997529847674,EC,0.5986002470152326,DEC,,,,,,,1.0,1.0,97.0,,Cycle,40.0,,,,,,,yes,pending,"Genovese, M. et al. Combinatorial Methods for Improving Lithium Metal Cycling Efficiency. J. Electrochem. Soc. 165, A3000–A3013 (2018).",,1M LiPF6 FEC-DEC (1:1 w/w),10.0,0.2791178598823517,0.7602378314832817,0.3671454488627218,1.0636200803066806,0.0756972920947941,0.0362140027500061,0.039483289344788,0.206177939367833,0.206177939367833,0.0,0.2712018934463762,0.2712018934463762,0.0
cui2023_056,Kim et al. PNAS 2023,10.1073/pnas.2214357120,2023,cui_pnas_2023_dataset_s01,0_1_m_li2s5_5_lino3_in_1_m_litfsi_in_dol_dme_1_1_vol,Li|Cu,LiTFSI,LiNO3,,1.0,0.1,0.7772999999999999,TFSI,DOL,0.5,DME,0.5,,,,,,,,1.0,1.0,97.0,,Cycle,230.0,,,,,,,no,pending,"Zhao, C.-Z. et al. Li2S5-based ternary-salt electrolyte for robust lithium metal anode. Energy Storage Mater. 3, 77–84 (2016).",unknown_tokens:IN|LI2S5,0.1 M Li2S5 + 5% LiNO3 in 1 M LiTFSI in DOL/DME (1:1 vol),11.0,0.1404262079490808,0.7085144387750688,0.1981980892187037,0.94904814993425,0.034025150206438,0.0,0.034025150206438,0.1716724431631258,0.1357651350644349,0.0359073080986908,0.2422991456037588,0.2309574288682794,0.0113417167354793
cui2023_057,Kim et al. PNAS 2023,10.1073/pnas.2214357120,2023,cui_pnas_2023_dataset_s01,3_m_lifnsi_in_dol_dme,Li|Cu,,,,3.0,,,,DOL,0.5,DME,0.5,,,,,,,,0.5,1.5,97.0,,Cycle,180.0,,,,,,,no,pending,"Fang, Z. et al. Novel Concentrated Li[(FSO2)(n-C4F9SO2)N]-Based Ether Electrolyte for Superior Stability of Metallic Lithium Anode. ACS Appl. Mater. Interfaces 9, 4282–4289 (2017).",salt_not_parsed;unknown_tokens:IN|LIFNSI,3 M LiFNSI in DOL/DME,26.0,0.6032931719274949,0.7227621909726339,0.834704940937257,1.507043314478377,0.1371405705344346,0.0,0.1371405705344346,0.1642982613478302,0.1094420331340564,0.0548562282137738,0.2273199447894904,0.18617777362916,0.0411421711603304
cui2023_058,Kim et al. PNAS 2023,10.1073/pnas.2214357120,2023,cui_pnas_2023_dataset_s01,0_5_m_litfsi_0_5_m_lino3_dol_dme_1_1_v,Li|Cu,LiTFSI,LiNO3,,0.5,0.5,,TFSI,DOL,0.5,DME,0.5,,,,,,,,0.5,0.5,97.0,,Cycle,100.0,,,,,,,yes,pending,"May, R., Fritzsching, K. J., Livitz, D., Denny, S. R. & Marbella, L. E. Rapid Interfacial Exchange of Li Ions Dictates High Coulombic Efficiency in Li Metal Anodes. ACS Energy Lett. 6, 1162–1169 (2021).",,0.5 M LiTFSI 0.5 M LiNO3 DOL-DME (1:1 v),48.0,0.0718957792491235,0.6576269522515341,0.1093260837363373,0.7774532510000733,0.0180447169030797,0.0,0.0180447169030797,0.1650540866953426,0.1440019169750829,0.0210521697202596,0.2509843705922373,0.2449694649578774,0.0060149056343599
cui2023_059,Kim et al. PNAS 2023,10.1073/pnas.2214357120,2023,cui_pnas_2023_dataset_s01,1_m_liclo4_ec_es_1_1_vol,Li|Cu,LiClO4,,,1.0,,,ClO4,EC,0.5,,0.5,,,,,,,,0.5,0.5,97.0,,Cycle,450.0,,,,,,,no,pending,"Zhang, Y. et al. Solvent Molecule Cooperation Enhancing Lithium Metal Battery Performance at Both Electrodes. Angew. Chemie Int. Ed. 59, 7797–7802 (2020).",unknown_tokens:ES;unsupported_species:ClO4,1 M LiClO4 EC-ES (1:1 vol),49.0,0.0,0.6741590980192358,0.0,0.9134450965282822,0.0,0.0,0.0,0.1895120620882441,0.1608893577933064,0.0286227042949376,0.2811088104351842,0.2811088104351842,0.0
cui2023_060,Kim et al. PNAS 2023,10.1073/pnas.2214357120,2023,cui_pnas_2023_dataset_s01,1_m_lipf6_fec_ec_dec_2_9_9_vol_0_1_m_rbno3_0_1m_18_crown_6,Li|Cu,LiPF6,,,1.0,0.1,,PF6,FEC,0.1,EC,0.45,DEC,0.45,,,,,,0.5,1.0,97.1,,Cycle,150.0,,,,,,,no,pending,"Gu, S. et al. Nitrate Additives Coordinated with Crown Ether Stabilize Lithium Metal Anodes in Carbonate Electrolyte. Adv. Funct. Mater. 31, 2102128 (2021).",unknown_tokens:CROWN|RBNO3,1 M LiPF6 FEC-EC-DEC (2:9:9 vol) 0.1 M RbNO3 0.1M 18-crown-6,39.0,0.1670694130164346,0.824833073175744,0.2025493623493899,1.0191014150131614,0.0458632843512063,0.0085305319328374,0.0373327524183688,0.2264301591435962,0.2245635215226778,0.0018666376209184,0.2745163433757604,0.2745163433757604,0.0
cui2023_061,Kim et al. PNAS 2023,10.1073/pnas.2214357120,2023,cui_pnas_2023_dataset_s01,3_m_lifsi_fec,Li|Cu,LiFSI,,,3.0,,,FSI,FEC,1.0,EC,,,,,,,,,0.25,0.5,97.14,,Cycle,100.0,,,,,,,yes,pending,"Suo, L. et al. Fluorine-donating electrolytes enable highly reversible 5-V-class Li metal batteries. Proc. Natl. Acad. Sci. 115, 1156 LP – 1161 (2018).",,3 M LiFSI FEC,47.0,0.4792122879413113,1.291757909215956,0.370976856052055,1.9897886290692344,0.1179533248089057,0.0820466751910942,0.0359066496178114,0.3179533248089057,0.2461400255732827,0.0718132992356229,0.2461400255732827,0.2461400255732827,0.0
