Repository: junminchen/cpmd-interface-screen

# cpmd-interface-screen

Constant-potential MD interface screening workflow for electrolyte formulations.

This repository combines:

- constant-potential interface MD workflows
- mechanistic descriptor extraction
- literature CE dataset ingestion and curation
- pilot formulation selection for MD validation

## Main components

- `Example_OPLS/analyze_additive_descriptors.py`
  - extract interfacial descriptor rows from one MD trajectory
- `Example_OPLS/aggregate_descriptor_dataset.py`
  - combine many descriptor rows into one training table
- `Example_OPLS/STANDARD_CONSTANT_POTENTIAL_MD_PROTOCOL.md`
  - standardized simulation protocol for screening campaigns

File: data/processed/cui_pnas_2023_ce_labels.csv (part 2 of 3)
literature_id,reference_short,doi,year,source_dataset,formulation_id,electrolyte,method,current_ma_cm2,capacity_mah_cm2,cycle,ce_percent,lce,reference_id,solvent_1_volume_fraction,solvent_2_volume_fraction,solvent_3_volume_fraction,solvent_1_molarity,solvent_2_molarity,solvent_3_molarity,salt_1_molarity,salt_2_molarity,salt_3_molarity,fc,oc,fo,inor,f_total,f_solvent,f_anion,o_total,o_solvent,o_anion,c_total,c_solvent,c_anion,reference_text
cui2023_062,Kim et al. PNAS 2023,10.1073/pnas.2214357120,2023,cui_pnas_2023_dataset_s01,1_m_lipf6_fec_dmc_1_1_v_0_1wt_12_crown_4,1 M LiPF6 FEC-DMC (1:1 v) 0.1wt% 12-Crown-4,Cycle,1.0,1.0,50.0,97.24,1.5590909179347812,38.0,0.5,0.5,0.01,6.8549983970430155,5.9392970536646015,0.06185871243076365,1.0,,,0.33065175829571153,0.9936355676136543,0.33276964822204874,1.3500089750362743,0.08595579803055307,0.04583640071487928,0.04011939731567379,0.25830420078815886,0.25830420078815886,0.0,0.25995869029578933,0.25995869029578933,0.0,"Xu, L. et al. Self-leveling electrolyte enabled dendrite-free lithium deposition for safer and stable lithium metal batteries. Chem. Eng. J. 419, 129494 (2021)."
cui2023_063,Kim et al. PNAS 2023,10.1073/pnas.2214357120,2023,cui_pnas_2023_dataset_s01,1m_lifsi_dme,1M LiFSI DME,Aurbach,0.5,1.0,10.0,97.25,1.5606673061697378,5.0,1.0,,,9.631602308033731,,,1.0,,,0.051912442396313374,0.6038248847926267,0.08597267801266888,0.7336059907834102,0.012187271792929978,0.0,0.012187271792929978,0.1417574987152787,0.11738295512941876,0.024374543585859956,0.23476591025883753,0.23476591025883753,0.0,"Kim, S. C. et al. Potentiometric Measurement to Probe Solvation Energy and Its Correlation to Lithium Battery Cyclability. J. Am. Chem. Soc. 143, 10301–10308 (2021)."
cui2023_064,Kim et al. PNAS 2023,10.1073/pnas.2214357120,2023,cui_pnas_2023_dataset_s01,3_2m_lifsi_tep,3.2M LiFSI TEP,Aurbach,0.5,1.0,10.0,97.3,1.5686362358410122,13.0,1.0,,,5.885162473305408,,,3.2,,,0.18124676616915422,1.029160199004975,0.17611132488837924,1.6489437810945273,0.03459193488505469,0.0,0.03459193488505469,0.19642084293545195,0.12723697316534255,0.06918386977010937,0.19085545974801385,0.19085545974801385,0.0,"Chen, S. et al. High-Efficiency Lithium Metal Batteries with Fire-Retardant Electrolytes. Joule 2, 1548–1558 (2018)."
cui2023_065,Kim et al. PNAS 2023,10.1073/pnas.2214357120,2023,cui_pnas_2023_dataset_s01,1_m_litfsi_in_dol_dme_with_5wt_tms_fnfsi,1 M LiTFSI in DOL/DME with 5wt% TMS-FNFSI,Cycle,0.5,1.0,110.0,97.3,1.5686362358410122,16.0,0.5,0.5,,4.8158011540168655,7.15462080509733,,1.0,0.10970577457511774,,0.16316947993070877,0.6524810243323692,0.25007544104085916,0.8921907216039592,0.040468143850165256,0.0,0.040468143850165256,0.1618237427942925,0.1365131228018034,0.025310619992489142,0.24801294866754722,0.23222987134451326,0.015783077323033995,"Tong, B. et al. (CH3)3Si-N[(FSO2)(n-C4F9SO2)]: An additive for dendrite-free lithium metal anode. J. Power Sources 400, 225–231 (2018)."
cui2023_066,Kim et al. PNAS 2023,10.1073/pnas.2214357120,2023,cui_pnas_2023_dataset_s01,lifsi_sl_1_3_molar,LiFSI SL (1:3 molar),Cycle,1.0,0.5,350.0,97.3,1.5686362358410122,50.0,,,,,,,,,,0.16666666666666666,0.8333333333333334,0.19999999999999998,1.5,0.03636363636363636,0.0,0.03636363636363636,0.18181818181818182,0.10909090909090909,0.07272727272727272,0.21818181818181817,0.21818181818181817,0.0,"Maeyoshi, Y. et al. Long-Term Stable Lithium Metal Anode in Highly Concentrated Sulfolane-Based Electrolytes with Ultrafine Porous Polyimide Separator. ACS Appl. Mater. Interfaces 11, 25833–25843 (2019)."
cui2023_067,Kim et al. PNAS 2023,10.1073/pnas.2214357120,2023,cui_pnas_2023_dataset_s01,4_m_lifsi_fec,4 M LiFSI FEC,Cycle,0.25,0.5,100.0,97.41,1.5867002359187476,47.0,1.0,,,13.709996794086031,,,4.0,,,0.5278386061439707,1.3890105456212747,0.3800105102210579,2.208607060981201,0.12258611363123303,0.07741388636876695,0.045172227262466086,0.322586113631233,0.23224165910630085,0.09034445452493217,0.23224165910630085,0.23224165910630085,0.0,"Suo, L. et al. Fluorine-donating electrolytes enable highly reversible 5-V-class Li metal batteries. Proc. Natl. Acad. Sci. 115, 1156 LP – 1161 (2018)."
cui2023_068,Kim et al. PNAS 2023,10.1073/pnas.2214357120,2023,cui_pnas_2023_dataset_s01,1m_lifsi_fec_dec_1_2_by_volume,1M LiFSI FEC-DEC (1:2 by volume),Aurbach,0.5,1.0,10.0,97.43,1.5900668766687065,5.0,0.3333,0.6667,,4.569541931468874,5.5026877169220345,,1.0,,,0.15936955197258287,0.830057627162166,0.19199817790656515,1.0622037381254987,0.04245431485505651,0.029529725805188242,0.012924589049868266,0.22111832163176398,0.19526914353202746,0.025849178099736532,0.26638912094300254,0.26638912094300254,0.0,"Kim, S. C. et al. Potentiometric Measurement to Probe Solvation Energy and Its Correlation to Lithium Battery Cyclability. J. Am. Chem. Soc. 143, 10301–10308 (2021)."
cui2023_069,Kim et al. PNAS 2023,10.1073/pnas.2214357120,2023,cui_pnas_2023_dataset_s01,1_m_lifsi_ec_etfec_3_7_vol,1 M LiFSI/EC-ETFEC (3:7 vol),Aurbach,0.25,0.5,10.0,97.5,1.602059991327962,51.0,0.3,0.7,,4.496831777611229,5.096277875262919,,1.0,,,0.4436232364643726,0.8411019688490406,0.527430980896911,1.3617037764651383,0.1178505665871238,0.10421742404691994,0.013633142540203858,0.22344263203256595,0.19617634695215821,0.027266285080407716,0.2656546296501049,0.2656546296501049,0.0,"Chen, S. et al. High-Efficiency Lithium Metal Anode Enabled by a Concentrated/Fluorinated Ester Electrolyte. ACS Appl. Mater. Interfaces 12, 27794–27802 (2020)."
cui2023_070,Kim et al. PNAS 2023,10.1073/pnas.2214357120,2023,cui_pnas_2023_dataset_s01,5_m_lifsi_pc,5 M LiFSI PC,Cycle,0.5,1.0,100.0,97.5,1.602059991327962,52.0,1.0,,,11.754564689287674,,,5.0,,,0.2126833333333333,1.1753666666666667,0.18095062533677433,1.7070749999999997,0.04930739359749619,0.0,0.04930739359749619,0.2724908715055737,0.17387608431058132,0.09861478719499238,0.23183477908077513,0.23183477908077513,0.0,"Fan, X. et al. Highly Fluorinated Interphases Enable High-Voltage Li-Metal Batteries. Chem 4, 174–185 (2018)."
cui2023_071,Kim et al. PNAS 2023,10.1073/pnas.2214357120,2023,cui_pnas_2023_dataset_s01,1_m_lifsi_1_4_dioxolane,"1 M LiFSI 1,4-Dioxolane",Cycle,1.0,1.0,40.0,97.5,1.602059991327962,45.0,1.0,,,10.37892881621463,,,1.0,,,0.038539622641509425,0.4770792452830188,0.08078243399300775,0.5734283018867924,0.01072720875150331,0.0,0.01072720875150331,0.1327913535315341,0.11133693602852747,0.02145441750300662,0.2783423400713187,0.2783423400713187,0.0,"Xu, R. et al. Designing and Demystifying the Lithium Metal Interface toward Highly Reversible Batteries. Adv. Mater. 33, 2105962 (2021)."
cui2023_072,Kim et al. PNAS 2023,10.1073/pnas.2214357120,2023,cui_pnas_2023_dataset_s01,1m_lipf6_fec_tfec_1_1_w_w,1M LiPF6 FEC-TFEC (1:1 w/w),Cycle,1.0,1.0,40.0,97.6,1.6197887582883936,10.0,0.50944669365722,0.49055330634278005,,6.9845125367982135,3.2764018921347033,,1.0,,,0.8743121890639685,0.8244888772676571,1.060429331638075,1.7255851924111631,0.23858235738055106,0.1947292347520632,0.04385312262848784,0.22498656936620773,0.22498656936620773,0.0,0.2728800540182053,0.2728800540182053,0.0,"Genovese, M. et al. Combinatorial Methods for Improving Lithium Metal Cycling Efficiency. J. Electrochem. Soc. 165, A3000–A3013 (2018)."
cui2023_073,Kim et al. PNAS 2023,10.1073/pnas.2214357120,2023,cui_pnas_2023_dataset_s01,1_m_lipf6_mtfp_fec_9_1_vol,1 M LiPF6 MTFP-FEC (9:1 vol),Aurbach,0.5,1.0,10.0,97.6,1.6197887582883936,53.0,0.9,0.1,,7.86106418918919,1.3709996794086032,,1.0,,,0.8705450281498964,0.5578362832882928,1.5605744090690385,1.4565049665865462,0.2349198710549498,0.18938422227809015,0.04553564877685964,0.15053423258112464,0.15053423258112464,0.0,0.26985378522488057,0.26985378522488057,0.0,"Holoubek, J. et al. An All-Fluorinated Ester Electrolyte for Stable High-Voltage Li Metal Batteries Capable of Ultra-Low-Temperature Operation. ACS Energy Lett. 5, 1438–1447 (2020)."
cui2023_074,Kim et al. PNAS 2023,10.1073/pnas.2214357120,2023,cui_pnas_2023_dataset_s01,5_m_lifsi_fec,5 M LiFSI FEC,Cycle,0.25,0.5,100.0,97.65,1.6289321377282644,47.0,1.0,,,13.709996794086031,,,5.0,,,0.57646492434663,1.4862631820265932,0.3878619421632928,2.4274254928931684,0.12672368175701895,0.07327631824298105,0.05344736351403791,0.32672368175701894,0.21982895472894312,0.10689472702807581,0.21982895472894312,0.21982895472894312,0.0,"Suo, L. et al. Fluorine-donating electrolytes enable highly reversible 5-V-class Li metal batteries. Proc. Natl. Acad. Sci. 115, 1156 LP – 1161 (2018)."
cui2023_075,Kim et al. PNAS 2023,10.1073/pnas.2214357120,2023,cui_pnas_2023_dataset_s01,6_m_lifsi_fec,6 M LiFSI FEC,Cycle,0.25,0.5,100.0,97.67,1.6326440789739813,47.0,1.0,,,13.709996794086031,,,6.0,,,0.6250912425492894,1.5835158184319118,0.39474897268048165,2.6462439248051353,0.13044140525583595,0.06955859474416407,0.06088281051167188,0.33044140525583593,0.2086757842324922,0.12176562102334376,0.2086757842324922,0.2086757842324922,0.0,"Suo, L. et al. Fluorine-donating electrolytes enable highly reversible 5-V-class Li metal batteries. Proc. Natl. Acad. Sci. 115, 1156 LP – 1161 (2018)."
cui2023_076,Kim et al. PNAS 2023,10.1073/pnas.2214357120,2023,cui_pnas_2023_dataset_s01,1m_lifsi_dmb,1M LiFSI DMB,Aurbach,0.5,1.0,10.0,97.7,1.638272163982409,3.0,1.0,,,7.243678705615543,,,1.0,,,0.0460171339563863,0.425367601246106,0.10818203789282496,0.5404104361370717,0.011809098958114736,0.0,0.011809098958114736,0.10915951657163189,0.0855413186554024,0.02361819791622947,0.2566239559662072,0.2566239559662072,0.0,"Yu, Z. et al. Molecular design for electrolyte solvents enabling energy-dense and long-cycling lithium metal batteries. Nat. Energy 1–8 (2020) doi:10.1038/s41560-020-0634-5."
cui2023_077,Kim et al. PNAS 2023,10.1073/pnas.2214357120,2023,cui_pnas_2023_dataset_s01,1_m_lipf6_ec_dmc_1_1_v_0_5_m_lino3_tegdme_70,"1 M LiPF6 EC-DMC (1:1 v), 0.5 M LiNO3 TEGDME, 70%",Cycle,0.5,1.0,80.0,97.7,1.638272163982409,54.0,0.15,0.15,0.7,2.2484158888056145,1.7817891160993804,6.742121615623612,0.3,0.35,,0.06287868455561152,0.6784574410320775,0.09267889296041873,0.7576845835721481,0.015858961899496656,0.0,0.015858961899496656,0.17111729966681513,0.16223628100309703,0.008881018663718127,0.25221523019411424,0.2477747208622552,0.004440509331859063,"Zhang, S. et al. Competitive Solvation Enhanced Stability of Lithium Metal Anode in Dual-Salt Electrolyte. Nano Lett. 21, 3310–3317 (2021)."
cui2023_078,Kim et al. PNAS 2023,10.1073/pnas.2214357120,2023,cui_pnas_2023_dataset_s01,7_m_lifsi_fec,7 M LiFSI FEC,Cycle,0.25,0.5,100.0,97.74,1.645891560852598,47.0,1.0,,,13.709996794086031,,,7.0,,,0.6737175607519487,1.6807684548372306,0.4008390083791721,2.8650623567171025,0.13380010180397,0.06619989819603002,0.06760020360793999,0.33380010180396996,0.19859969458809004,0.13520040721587998,0.19859969458809004,0.19859969458809004,0.0,"Suo, L. et al. Fluorine-donating electrolytes enable highly reversible 5-V-class Li metal batteries. Proc. Natl. Acad. Sci. 115, 1156 LP – 1161 (2018)."
cui2023_079,Kim et al. PNAS 2023,10.1073/pnas.2214357120,2023,cui_pnas_2023_dataset_s01,1m_litfsi_dme_dol_1_1_3_lino3,1M LiTFSI DME-DOL (1:1) 3% LiNO3,Cycle,0.5,1.0,350.0,97.8,1.6575773191777934,12.0,0.5,0.5,,4.8158011540168655,7.15462080509733,,1.0,0.4663763909046928,,0.14042620794908087,0.6866835270815207,0.20449916506066113,0.9082380836804292,0.03446581703253802,0.0,0.03446581703253802,0.16853769071533534,0.13752345768170168,0.031014233033633626,0.24543721243997035,0.23394860676245768,0.011488605677512672,"Qiu, F. et al. A Concentrated Ternary-Salts Electrolyte for High Reversible Li Metal Battery with Slight Excess Li. Adv. Energy Mater. 9, 1803372 (2019)."
cui2023_080,Kim et al. PNAS 2023,10.1073/pnas.2214357120,2023,cui_pnas_2023_dataset_s01,1_m_lifsi_fsa,1 M LiFSI FSA,Cycle,0.5,0.5,200.0,97.87,1.6716203965612626,55.0,1.0,,,11.64043635906027,,,1.0,,,0.5859074324324325,1.171814864864865,0.5,2.8865834459459463,0.08455217408050049,0.07215489119968721,0.012397282880813286,0.16910434816100098,0.14430978239937442,0.024794565761626572,0.14430978239937442,0.14430978239937442,0.0,"Xue, W. et al. FSI-inspired solvent and “full fluorosulfonyl” electrolyte for 4 V class lithium-metal batteries. Energy Environ. Sci. 13, 212–220 (2020)."
cui2023_081,Kim et al. PNAS 2023,10.1073/pnas.2214357120,2023,cui_pnas_2023_dataset_s01,4_6_m_lifsi_2_3_m_litfsi_dme,4.6 M LiFSI 2.3 M LiTFSI DME,Cycle,0.5,0.5,200.0,97.9,1.6777807052660827,56.0,1.0,,,9.631602308033731,,,4.6,2.3,,0.4839280668701304,1.1828566046614724,0.40911811707609996,2.10231993171472,0.0957528778904736,0.0,0.0957528778904736,0.23404702430389468,0.11914357083532635,0.11490345346856831,0.19786593183108425,0.17871535625298954,0.019150575578094717,"Alvarado, J. et al. Bisalt ether electrolytes: a pathway towards lithium metal batteries with Ni-rich cathodes. Energy Environ. Sci. 12, 780–794 (2019)."
cui2023_082,Kim et al. PNAS 2023,10.1073/pnas.2214357120,2023,cui_pnas_2023_dataset_s01,1_m_lipf6_ec_dmc_1_1_v_0_5_m_lino3_tegdme_50,"1 M LiPF6 EC-DMC (1:1 v), 0.5 M LiNO3 TEGDME, 50%",Cycle,0.5,1.0,200.0,97.9,1.6777807052660827,54.0,0.25,0.25,0.5,3.7473598146760243,2.9696485268323007,4.8158011540168655,0.5,0.25,,0.07611464253788995,0.7746600050534381,0.09825554700302278,0.8698033082258004,0.019303503975855802,0.0,0.019303503975855802,0.1964622310357902,0.19163635504182625,0.0048258759939639505,0.25361091285748993,0.25361091285748993,0.0,"Zhang, S. et al. Competitive Solvation Enhanced Stability of Lithium Metal Anode in Dual-Salt Electrolyte. Nano Lett. 21, 3310–3317 (2021)."
cui2023_083,Kim et al. PNAS 2023,10.1073/pnas.2214357120,2023,cui_pnas_2023_dataset_s01,1_m_lipf6_fec_emc_dmc_34_6_57_2_8_2_wt_1wt_tmsb,1 M LiPF6 FEC-EMC-DMC (34.6:57.2:8.2 wt) 1wt% TMSB,Cycle,1.0,1.0,100.0,97.9,1.6777807052660827,43.0,0.38637317622829487,0.531554576832353,0.08207224693935221,3.8200003625552177,6.048632152209076,1.1336924985453742,1.0,0.01,,0.2849777805908344,0.8657244408902394,0.32917839341325145,1.1782783259367064,0.0748035501624724,0.03507491882938116,0.03972863133309124,0.2272431959668866,0.2272431959668866,0.0,0.26248906145379064,0.26248906145379064,0.0,"Huang, K. et al. Regulation of SEI Formation by Anion Receptors to Achieve Ultra-Stable Lithium-Metal Batteries. Angew. Chemie Int. Ed. 60, 19232–19240 (2021)."
cui2023_084,Kim et al. PNAS 2023,10.1073/pnas.2214357120,2023,cui_pnas_2023_dataset_s01,lifsi_sl_1_2_5_molar,LiFSI SL (1:2.5 molar),Cycle,1.0,0.5,450.0,98.0,1.6989700043360185,50.0,,,,,,,,,,0.2,0.9,0.2222222222222222,1.65,0.042105263157894736,0.0,0.042105263157894736,0.18947368421052632,0.10526315789473684,0.08421052631578947,0.21052631578947367,0.21052631578947367,0.0,"Maeyoshi, Y. et al. Long-Term Stable Lithium Metal Anode in Highly Concentrated Sulfolane-Based Electrolytes with Ultrafine Porous Polyimide Separator. ACS Appl. Mater. Interfaces 11, 25833–25843 (2019)."
cui2023_085,Kim et al. PNAS 2023,10.1073/pnas.2214357120,2023,cui_pnas_2023_dataset_s01,1m_lifsi_fec_femc_d2_234_280_793_by_mol,1M LiFSI FEC-FEMC-D2 (234:280:793 by mol),Aurbach,0.5,1.0,10.0,98.16,1.7351821769904643,5.0,0.1,0.2,0.7,1.3709996794086032,1.6447368421052635,5.2028350927703135,1.0,,,1.4196949090002846,0.5793060510185924,2.450681995301168,2.0942291189461195,0.35377148262108205,0.33795164848752174,0.015819834133560296,0.14435633970437137,0.11271667143725077,0.03163966826712059,0.24918838574282098,0.24918838574282098,0.0,"Kim, S. C. et al. Potentiometric Measurement to Probe Solvation Energy and Its Correlation to Lithium Battery Cyclability. J. Am. Chem. Soc. 143, 10301–10308 (2021)."
cui2023_086,Kim et al. PNAS 2023,10.1073/pnas.2214357120,2023,cui_pnas_2023_dataset_s01,1_lifsi_3_tms,1 LiFSI - 3 TMS,Cycle,0.5,1.0,150.0,98.2,1.7447274948966962,57.0,,,,,,,,,,0.16666666666666666,0.8333333333333334,0.19999999999999998,1.5,0.03636363636363636,0.0,0.03636363636363636,0.18181818181818182,0.10909090909090909,0.07272727272727272,0.21818181818181817,0.21818181818181817,0.0,"Ren, X. et al. Localized High-Concentration Sulfone Electrolytes for High-Efficiency Lithium-Metal Batteries. Chem 4, 1877–1892 (2018)."
cui2023_087,Kim et al. PNAS 2023,10.1073/pnas.2214357120,2023,cui_pnas_2023_dataset_s01,1_2m_lifsi_dmc_btfe_1_2_mol,1.2M LiFSI DMC-BTFE (1:2 mol),Cycle,0.5,1.0,60.0,98.2,1.7447274948966962,58.0,0.24227544535700013,0.7577245546429999,,2.87789167756822,5.842992193850629,,1.2,,,1.1703546220687335,0.6022896256088567,1.9431757950099475,1.8851244096635242,0.2791628377048557,0.2612763608977995,0.017886476807056215,0.14366319219380078,0.10789023857968835,0.03577295361411243,0.23852841902858807,0.23852841902858807,0.0,"Yu, L. et al. A Localized High-Concentration Electrolyte with Optimized Solvents and Lithium Difluoro(oxalate)borate Additive for Stable Lithium Metal Batteries. ACS Energy Lett. 3, 2059–2067 (2018)."
cui2023_088,Kim et al. PNAS 2023,10.1073/pnas.2214357120,2023,cui_pnas_2023_dataset_s01,4_6_m_lifsi_dme,4.6 M LiFSI DME,Cycle,0.5,0.5,200.0,98.2,1.7447274948966962,56.0,1.0,,,9.631602308033731,,,4.6,,,0.2387972350230415,0.977594470046083,0.24427023918392743,1.5745875576036867,0.045975716332696016,0.0,0.045975716332696016,0.18821660995745707,0.09626517729206502,0.09195143266539203,0.19253035458413004,0.19253035458413004,0.0,"Alvarado, J. et al. Bisalt ether electrolytes: a pathway towards lithium metal batteries with Ni-rich cathodes. Energy Environ. Sci. 12, 780–794 (2019)."
cui2023_089,Kim et al. PNAS 2023,10.1073/pnas.2214357120,2023,cui_pnas_2023_dataset_s01,1_m_lifsi_methf,1 M LiFSI MeTHF,Cycle,1.0,1.0,40.0,98.2,1.7447274948966962,45.0,1.0,,,9.91524439800302,,,1.0,,,0.040341920374707255,0.2806838407494145,0.14372726362513766,0.3815386416861826,0.011859307553028163,0.0,0.011859307553028163,0.08251258149573502,0.0587939663896787,0.023718615106056325,0.2939698319483935,0.2939698319483935,0.0,"Xu, R. et al. Designing and Demystifying the Lithium Metal Interface toward Highly Reversible Batteries. Adv. Mater. 33, 2105962 (2021)."
cui2023_090,Kim et al. PNAS 2023,10.1073/pnas.2214357120,2023,cui_pnas_2023_dataset_s01,lifsi_dmc_1_1_5_mol,LiFSI DMC (1:1.5 mol),Cycle,1.0,1.0,200.0,98.3,1.7695510786217257,25.0,,,,,,,,,,0.4444444444444444,1.8888888888888888,0.23529411764705882,3.0,0.07142857142857142,0.0,0.07142857142857142,0.30357142857142855,0.16071428571428573,0.14285714285714285,0.16071428571428573,0.16071428571428573,0.0,"Piao, N. et al. Countersolvent Electrolytes for Lithium-Metal Batteries. Adv. Energy Mater. 10, 1903568 (2020)."
cui2023_091,Kim et al. PNAS 2023,10.1073/pnas.2214357120,2023,cui_pnas_2023_dataset_s01,0_4m_litfsi_0_6m_lino3_dol_dme_1_1_vol,0.4M LiTFSI 0.6M LiNO3 DOL-DME (1:1 vol),Cycle,0.5,1.0,250.0,98.34,1.7798919119599463,6.0,0.5,0.5,,4.8158011540168655,7.15462080509733,,0.4,0.6,,0.05779363127638231,0.658386105081338,0.08778075787192137,0.7595249598150071,0.014531922479101156,0.0,0.014531922479101156,0.16554792680537467,0.14496103662664803,0.020586890178726634,0.2514450495350637,0.2466010753753633,0.004843974159700385,"Chu, H. et al. Unraveling the Dual Functionality of High-Donor-Number Anion in Lean-Electrolyte Lithium-Sulfur Batteries. Adv. Energy Mater. 10, 2000493 (2020)."
cui2023_092,Kim et al. PNAS 2023,10.1073/pnas.2214357120,2023,cui_pnas_2023_dataset_s01,1_m_lifsi_dmethf,1 M LiFSI DMeTHF,Cycle,1.0,1.0,40.0,98.4,1.7958800173440779,45.0,1.0,,,8.317025440313111,,,1.0,,,0.04007843137254902,0.2468235294117647,0.16237686685732447,0.3470196078431372,0.01190309806662008,0.0,0.01190309806662008,0.07330538085255066,0.0494991847193105,0.02380619613324016,0.29699510831586307,0.29699510831586307,0.0,"Xu, R. et al. Designing and Demystifying the Lithium Metal Interface toward Highly Reversible Batteries. Adv. Mater. 33, 2105962 (2021)."
cui2023_093,Kim et al. PNAS 2023,10.1073/pnas.2214357120,2023,cui_pnas_2023_dataset_s01,1_2m_lifsi_0_15m_lidfob_ec_emc_btfe_0_175_0_825_2_mol,1.2M LiFSI 0.15M LiDFOB EC-EMC-BTFE (0.175:0.825:2 mol),Cycle,0.5,1.0,200.0,98.5,1.8239087409443184,58.0,0.032756874309242234,0.23953731478529433,0.7277058109054634,0.4910071777633912,2.3147481237417016,5.611510603010185,1.2,0.15,,1.0863552871690443,0.5803436212664645,1.8719173389005763,1.7787125794407979,0.26487994634146345,0.24521554522757857,0.01966440111388489,0.14150194607259423,0.10217314384482443,0.03932880222776978,0.24382441865010807,0.24163948519300976,0.002184933457098321,"Yu, L. et al. A Localized High-Concentration Electrolyte with Optimized Solvents and Lithium Difluoro(oxalate)borate Additive for Stable Lithium Metal Batteries. ACS Energy Lett. 3, 2059–2067 (2018)."
cui2023_094,Kim et al. PNAS 2023,10.1073/pnas.2214357120,2023,cui_pnas_2023_dataset_s01,3_25m_litfsi_0_1m_lino3_sl,3.25M LiTFSI 0.1M LiNO3 SL,Cycle,0.5,1.0,100.0,98.5,1.8239087409443184,24.0,1.0,,,10.493554910168179,,,3.25,0.1,,0.402275686840317,0.7073267001407787,0.5687268510580081,1.5292802087381012,0.0928999105906518,0.0,0.0928999105906518,0.16334715060108237,0.09998464748027885,0.06336250312080353,0.23093593182410832,0.1999692949605577,0.030966636863550598,"Fu, J. et al. Lithium Nitrate Regulated Sulfone Electrolytes for Lithium Metal Batteries. Angew. Chemie Int. Ed. 59, 22194–22201 (2020)."
cui2023_095,Kim et al. PNAS 2023,10.1073/pnas.2214357120,2023,cui_pnas_2023_dataset_s01,3_m_litfsi_3wt_lino3_dol_dme_1_1_v,3 M LiTFSI 3wt% LiNO3 DOL-DME (1:1 v),Cycle,0.5,1.0,350.0,98.5,1.8239087409443184,12.0,0.5,0.5,,7.15462080509733,4.8158011540168655,,3.0,0.4663763909046928,,0.3852157035218976,0.7991080002064516,0.4820571229700819,1.386912417129762,0.08734237703799538,0.0,0.08734237703799538,0.18118677823876103,0.11616945645076127,0.0650173217879998,0.22673628369626006,0.19762215801692826,0.029114125679331797,"Qiu, F. et al. A Concentrated Ternary-Salts Electrolyte for High Reversible Li Metal Battery with Slight Excess Li. Adv. Energy Mater. 9, 1803372 (2019)."
cui2023_096,Kim et al. PNAS 2023,10.1073/pnas.2214357120,2023,cui_pnas_2023_dataset_s01,1_m_litfsi_dol_dme_1_1_vol_2wt_lino3,1 M LiTFSI DOL-DME (1:1 vol) 2wt% LiNO3,Cycle,0.5,1.0,150.0,98.5,1.8239087409443184,46.0,0.5,0.5,,7.15462080509733,4.8158011540168655,,1.0,0.31091759393646184,,0.14042620794908087,0.6757682824062332,0.20780230680413123,0.8936844241133793,0.03462039752444133,0.0,0.03462039752444133,0.1666025659526175,0.13814025558661172,0.02846231036600579,0.2465380076131859,0.2349978751050388,0.01154013250814711,"Yuan, S. et al. Revisiting the designing criteria of advanced solid electrolyte interphase on lithium metal anode under practical condition. Nano Energy 83, 105847 (2021)."
cui2023_097,Kim et al. PNAS 2023,10.1073/pnas.2214357120,2023,cui_pnas_2023_dataset_s01,lifsi_dmc_tte_1_1_5_1_5_mol,LiFSI DMC-TTE (1:1.5:1.5 mol),Aurbach,0.5,1.0,10.0,98.6,1.8538719643217616,25.0,,,,,,,,,,1.1666666666666667,0.8333333333333334,1.4,2.25,0.2545454545454545,0.21818181818181817,0.03636363636363636,0.18181818181818182,0.10909090909090909,0.07272727272727272,0.21818181818181817,0.21818181818181817,0.0,"Piao, N. et al. Countersolvent Electrolytes for Lithium-Metal Batteries. Adv. Energy Mater. 10, 1903568 (2020)."
cui2023_098,Kim et al. PNAS 2023,10.1073/pnas.2214357120,2023,cui_pnas_2023_dataset_s01,2m_lifsi_1m_litfsi_dol_dme_1_1_vol,2M LiFSI 1M LiTFSI DOL-DME (1:1 vol),Cycle,0.5,0.8,200.0,98.6,1.8538719643217616,20.0,0.5,0.5,,7.15462080509733,4.8158011540168655,,2.0,1.0,,0.23404367991513478,0.8411727369877664,0.278234980312419,1.2858557288265224,0.05215024663022011,0.0,0.05215024663022011,0.1874323874433857,0.12485209148712155,0.06258029595626413,0.2228227083471342,0.21239265902109017,0.010430049326044022,"Liu, P. et al. Concentrated dual-salt electrolytes for improving the cycling stability of lithium metal anodes. Chinese Phys. B 25, 78203 (2016)."
cui2023_099,Kim et al. PNAS 2023,10.1073/pnas.2214357120,2023,cui_pnas_2023_dataset_s01,lifsi_an_vc_0_52_1_0_09_molar,LiFSI-AN-VC (0.52:1:0.09 molar),Aurbach,1.0,1.0,10.0,98.6,1.8538719643217616,59.0,,,,,,,,,,0.4581497797356828,1.0352422907488987,0.4425531914893617,2.6211453744493394,0.08724832214765102,0.0,0.08724832214765102,0.19714765100671144,0.0226510067114094,0.17449664429530204,0.1904362416107383,0.1904362416107383,0.0,"Peng, Z. et al. High-Power Lithium Metal Batteries Enabled by High-Concentration Acetonitrile-Based Electrolytes with Vinylene Carbonate Additive. Adv. Funct. Mater. 30, 2001285 (2020)."
cui2023_100,Kim et al. PNAS 2023,10.1073/pnas.2214357120,2023,cui_pnas_2023_dataset_s01,1m_lifsi_2m_litfsi_dol_dme_1_1_vol,1M LiFSI 2M LiTFSI DOL-DME (1:1 vol),Cycle,0.5,1.0,200.0,98.7,1.8860566476931666,20.0,0.5,0.5,,7.15462080509733,4.8158011540168655,,1.0,2.0,,0.3130095695786221,0.8035591489383646,0.38952897243738666,1.3177891561032438,0.070795154424239,0.0,0.070795154424239,0.1817455425234607,0.1210639815883987,0.060681560935062,0.22617568695917012,0.2059484999808161,0.020227186978354,"Liu, P. et al. Concentrated dual-salt electrolytes for improving the cycling stability of lithium metal anodes. Chinese Phys. B 25, 78203 (2016)."
cui2023_101,Kim et al. PNAS 2023,10.1073/pnas.2214357120,2023,cui_pnas_2023_dataset_s01,6_m_lifsi_dmc,6 M LiFSI DMC,Cycle,0.5,1.0,200.0,98.7,1.8860566476931666,52.0,1.0,,,11.878594107329203,,,6.0,,,0.3367401869158879,1.6734803738317758,0.20122147363153853,2.5153308411214956,0.059246640664566336,0.0,0.059246640664566336,0.29443498049842476,0.1759416991692921,0.11849328132913267,0.1759416991692921,0.1759416991692921,0.0,"Fan, X. et al. Highly Fluorinated Interphases Enable High-Voltage Li-Metal Batteries. Chem 4, 174–185 (2018)."
cui2023_102,Kim et al. PNAS 2023,10.1073/pnas.2214357120,2023,cui_pnas_2023_dataset_s01,3_m_lifsi_dol_dme_1_1_vol,3 M LiFSI DOL-DME (1:1 vol),Cycle,1.0,1.62,100.0,98.75,1.903089986991945,60.0,0.5,0.5,,7.15462080509733,4.8158011540168655,,3.0,,,0.3852157035218976,0.7691654152850591,0.5008229645623543,1.3469889705679055,0.08834197687612674,0.0,0.08834197687612674,0.1763936223518118,0.11749897110106065,0.05889465125075116,0.22933119306519895,0.19988386743982337,0.02944732562537558,"Beyene, T. T. et al. Effects of Concentrated Salt and Resting Protocol on Solid Electrolyte Interface Formation for Improved Cycle Stability of Anode-Free Lithium Metal Batteries. ACS Appl. Mater. Interfaces 11, 31962–31971 (2019)."
cui2023_103,Kim et al. PNAS 2023,10.1073/pnas.2214357120,2023,cui_pnas_2023_dataset_s01,1_lifsi_3_tms_3_tte,1 LiFSI - 3 TMS- 3 TTE,Cycle,0.5,1.0,150.0,98.8,1.920818753952375,57.0,,,,,,,,,,0.9629629629629629,0.48148148148148145,2.0,1.6666666666666667,0.23853211009174313,0.22018348623853212,0.01834862385321101,0.11926605504587157,0.08256880733944955,0.03669724770642202,0.24770642201834864,0.24770642201834864,0.0,"Ren, X. et al. Localized High-Concentration Sulfone Electrolytes for High-Efficiency Lithium-Metal Batteries. Chem 4, 1877–1892 (2018)."
cui2023_104,Kim et al. PNAS 2023,10.1073/pnas.2214357120,2023,cui_pnas_2023_dataset_s01,1m_lifsi_0_3_m_lino3_fec_gbl_1_2_v_v,1M LiFSI+0.3 M LiNO3-FEC/GBL (1:2 v/v),Cycle,0.5,1.0,200.0,98.8,1.920818753952375,9.0,0.333,0.667,,4.565428932430649,8.752011894805316,,1.0,0.3,,0.13480173821237373,0.7412135090036525,0.18186627277419126,0.9437710238269753,0.04048275007321517,0.02815065403201176,0.012332096041203411,0.2225962486374774,0.19238261333652906,0.03021363530094836,0.30031326457702284,0.30031326457702284,0.0,"Jie, Y. et al. Enabling High-Voltage Lithium Metal Batteries by Manipulating Solvation Structure in Ester Electrolyte. Angew. Chemie Int. Ed. 59, 3505–3510 (2020)."
cui2023_105,Kim et al. PNAS 2023,10.1073/pnas.2214357120,2023,cui_pnas_2023_dataset_s01,8_m_lifsi_pc,8 M LiFSI PC,Cycle,0.5,1.0,200.0,98.8,1.920818753952375,52.0,1.0,,,11.754564689287674,,,8.0,,,0.3402933333333333,1.4305866666666665,0.23786977836598505,2.2813199999999996,0.06872576475657044,0.0,0.06872576475657044,0.2889218009478673,0.1514702714347264,0.13745152951314088,0.20196036191296857,0.20196036191296857,0.0,"Fan, X. et al. Highly Fluorinated Interphases Enable High-Voltage Li-Metal Batteries. Chem 4, 174–185 (2018)."
cui2023_106,Kim et al. PNAS 2023,10.1073/pnas.2214357120,2023,cui_pnas_2023_dataset_s01,1_m_lifsi_dol_dme_1_1_vol,1 M LiFSI DOL-DME (1:1 vol),Aurbach,0.5,1.0,10.0,98.9,1.9586073148417789,61.0,0.5,0.5,,4.8158011540168655,7.15462080509733,,1.0,,,0.049107390877423586,0.6860509718687625,0.07157979930216839,0.8088194490623214,0.012066099493634309,0.0,0.012066099493634309,0.1685685013267254,0.1444363023394568,0.024132198987268618,0.24570842144214844,0.24570842144214844,0.0,"Holoubek, J. et al. Tailoring electrolyte solvation for Li metal batteries cycled at ultra-low temperature. Nat. Energy 6, 303–313 (2021)."
cui2023_107,Kim et al. PNAS 2023,10.1073/pnas.2214357120,2023,cui_pnas_2023_dataset_s01,1_m_lifsi_dee,1 M LiFSI DEE,Aurbach,0.5,1.0,10.0,98.9,1.9586073148417789,61.0,1.0,,,9.62493254182407,,,1.0,,,0.051948416035884494,0.353896832071769,0.14678971759020873,0.4837678721614802,0.01295555050602157,0.0,0.01295555050602157,0.08825925084336929,0.062348149831326145,0.02591110101204314,0.24939259932530458,0.24939259932530458,0.0,"Holoubek, J. et al. Tailoring electrolyte solvation for Li metal batteries cycled at ultra-low temperature. Nat. Energy 6, 303–313 (2021)."
cui2023_108,Kim et al. PNAS 2023,10.1073/pnas.2214357120,2023,cui_pnas_2023_dataset_s01,0_47m_lifsi_dol_btfe_1_4_w_w,0.47M LiFSI DOL-BTFE (1:4 w/w),Aurbach,0.5,1.0,10.0,98.92,1.9665762445130535,30.0,0.24875974486180014,0.7512402551381998,,3.5595632921178777,5.79299023580799,,0.47,,,1.0545717896269668,0.43698175550247315,2.4133085108195056,1.5332071017335624,0.273024304640727,0.2658350148332331,0.007189289807493978,0.11313278158042632,0.09875420196543837,0.014378579614987955,0.2588958924620047,0.2588958924620047,0.0,"Liu, H. et al. Ultrahigh coulombic efficiency electrolyte enables Li||SPAN batteries with superior cycling performance. Mater. Today 42, 17–28 (2021)."
cui2023_109,Kim et al. PNAS 2023,10.1073/pnas.2214357120,2023,cui_pnas_2023_dataset_s01,1m_lifsi_fdmb,1M LiFSI FDMB,Aurbach,0.5,1.0,10.0,98.98,1.991399828238083,5.0,1.0,,,6.36373198695698,,,1.0,,,0.7190468319559228,0.4380936639118457,1.6413084488266219,1.2357107438016528,0.18303028603084,0.1696971396916,0.013333146339240008,0.11151486252428001,0.0848485698458,0.026666292678480016,0.2545457095374,0.2545457095374,0.0,"Kim, S. C. et al. Potentiometric Measurement to Probe Solvation Energy and Its Correlation to Lithium Battery Cyclability. J. Am. Chem. Soc. 143, 10301–10308 (2021)."
cui2023_110,Kim et al. PNAS 2023,10.1073/pnas.2214357120,2023,cui_pnas_2023_dataset_s01,2_2m_lifsi_tep_1_2_mr,2.2M LiFSI TEP (= 1:2 MR),Cycle,0.2,1.0,140.0,99.0,1.9999999999999996,8.0,1.0,,,5.885162473305408,,,2.2,,,0.12460715174129353,0.9158809701492537,0.13605168772202714,1.3940655161691542,0.025140813653571407,0.0,0.025140813653571407,0.18478869372747253,0.1345070664203297,0.050281627307142814,0.20176059963049456,0.20176059963049456,0.0,"Zeng, Z. et al. Non-flammable electrolytes with high salt-to-solvent ratios for Li-ion and Li-metal batteries. Nat. Energy 3, 674–681 (2018)."
cui2023_111,Kim et al. PNAS 2023,10.1073/pnas.2214357120,2023,cui_pnas_2023_dataset_s01,1_3_m_litfsi_0_04_m_lino3_sl_d2_1_2_wt,1.3 M LiTFSI 0.04 M LiNO3 SL-D2 (1:2 wt),Cycle,0.5,1.0,100.0,99.0,1.9999999999999996,24.0,0.33571643588199884,0.6642835641180012,,3.5228588541737094,4.937368341348108,,1.3,0.04,,1.1624731601166824,0.4748258654350836,2.4482094273687194,1.8420924597331365,0.28641380872492106,0.23367668718717735,0.05273712153774372,0.11698909640779882,0.08101967505128645,0.035969421356512384,0.24638315838291908,0.22880411787033783,0.017579040512581242,"Fu, J. et al. Lithium Nitrate Regulated Sulfone Electrolytes for Lithium Metal Batteries. Angew. Chemie Int. Ed. 59, 22194–22201 (2020)."
cui2023_112,Kim et al. PNAS 2023,10.1073/pnas.2214357120,2023,cui_pnas_2023_dataset_s01,1_2_m_lifsi_dee,1.2 M LiFSI DEE,Aurbach,0.5,1.0,10.0,99.0,1.9999999999999996,62.0,1.0,,,,7.125207324916224,,1.2,,,0.05613871733966746,0.44561076801266825,0.1259815098051479,0.5859575613618367,0.014221837819796386,0.0,0.014221837819796386,0.11288829481241261,0.08444461917281984,0.028443675639592773,0.2533338575184595,0.2533338575184595,0.0,"Yu, Z. et al. Rational solvent molecule tuning for high-performance lithium metal battery electrolytes. Nat. Energy (2022) doi:10.1038/s41560-021-00962-y."
cui2023_113,Kim et al. PNAS 2023,10.1073/pnas.2214357120,2023,cui_pnas_2023_dataset_s01,1_m_lifsi_dee,1 M LiFSI DEE,Aurbach,0.5,1.0,10.0,99.04,2.0177287669604342,63.0,1.0,,,,7.125207324916224,,1.0,,,0.04678226444972288,0.42689786223277915,0.10958655123040512,0.5438535233570864,0.011993674932963626,0.0,0.011993674932963626,0.1094447703509438,0.08545742048501653,0.02398734986592725,0.2563722614550496,0.2563722614550496,0.0,"Chen, Y. et al. Steric Effect Tuned Ion Solvation Enabling Stable Cycling of High-Voltage Lithium Metal Battery. J. Am. Chem. Soc. (2021) doi:10.1021/jacs.1c09006."
cui2023_114,Kim et al. PNAS 2023,10.1073/pnas.2214357120,2023,cui_pnas_2023_dataset_s01,4m_lifsi_dme,4M LiFSI DME,Cycle,0.2,1.0,,99.1,2.045757490560675,18.0,1.0,,,9.631602308033731,,,4.0,,,0.2076497695852535,0.915299539170507,0.22686537106031618,1.4344239631336406,0.041214671178999365,0.0,0.041214671178999365,0.18167017287112414,0.09924083051312539,0.08242934235799873,0.19848166102625078,0.19848166102625078,0.0,"Qian, J. et al. High rate and stable cycling of lithium metal anode. Nat. Commun. 6, (2015)."
cui2023_115,Kim et al. PNAS 2023,10.1073/pnas.2214357120,2023,cui_pnas_2023_dataset_s01,5_m_lifsi_ec_etfec_3_7_vol,5 M LiFSI/EC-ETFEC (3:7 vol),Aurbach,0.25,0.5,10.0,99.1,2.045757490560675,51.0,0.3,0.7,,4.496831777611229,5.096277875262919,,5.0,,,0.6488994262023062,1.251654348324908,0.5184334054131876,2.28544663028584,0.13545074930019868,0.08188926390133464,0.053561485398864066,0.2612693315783643,0.15414636078063618,0.10712297079772813,0.20873920338152596,0.20873920338152596,0.0,"Chen, S. et al. High-Efficiency Lithium Metal Anode Enabled by a Concentrated/Fluorinated Ester Electrolyte. ACS Appl. Mater. Interfaces 12, 27794–27802 (2020)."
cui2023_116,Kim et al. PNAS 2023,10.1073/pnas.2214357120,2023,cui_pnas_2023_dataset_s01,2_m_lifsi_1_m_litfsi_3wt_lino3_dol_dme_1_1_v,2 M LiFSI 1 M LiTFSI 3wt% LiNO3 DOL-DME (1:1 v),Cycle,0.5,1.0,450.0,99.1,2.045757490560675,12.0,0.5,0.5,,7.15462080509733,4.8158011540168655,,2.0,1.0,,0.23404367991513478,0.8739184710136284,0.2678095127611566,1.329516707527672,0.05152367637794367,0.020609470551177466,0.0309142058267662,0.19238926894988445,0.16457097052812097,0.027818298421763487,0.22014555743024708,0.20984082215465835,0.010304735275588733,"Qiu, F. et al. A Concentrated Ternary-Salts Electrolyte for High Reversible Li Metal Battery with Slight Excess Li. Adv. Energy Mater. 9, 1803372 (2019)."
cui2023_117,Kim et al. PNAS 2023,10.1073/pnas.2214357120,2023,cui_pnas_2023_dataset_s01,lifsi_1_4tep_3tte,LiFSI-1.4TEP-3TTE,Aurbach,0.5,1.0,10.0,99.1,2.045757490560675,64.0,,,,,,,,,,1.1111111111111112,0.5384615384615384,2.0634920634920633,1.8376068376068377,0.2589641434262948,0.2390438247011952,0.0199203187250996,0.1254980079681275,0.08565737051792828,0.0398406374501992,0.2330677290836653,0.2330677290836653,0.0,"Ren, X. et al. Role of inner solvation sheath within salt–solvent complexes in tailoring electrode/electrolyte interphases for lithium metal batteries. Proc. Natl. Acad. Sci. 117, 28603–28613 (2020)."
cui2023_118,Kim et al. PNAS 2023,10.1073/pnas.2214357120,2023,cui_pnas_2023_dataset_s01,2_54m_lifsi_dme_btfe_1_4_w_w,2.54M LiFSI DME-BTFE (1:4 w/w),Aurbach,0.5,1.0,10.0,99.11,2.0506099933550863,30.0,0.28794093519278097,0.712059064807219,,2.77333257598018,5.490854865049735,,2.54,,,1.1502984855326432,0.6412463466090134,1.793848014285864,2.0220575127401252,0.24994145469108509,0.2165503100226099,0.03339114466847517,0.13933257037418942,0.0725502810372391,0.06678228933695034,0.21728399874868148,0.21728399874868148,0.0,"Liu, H. et al. Ultrahigh coulombic efficiency electrolyte enables Li||SPAN batteries with superior cycling performance. Mater. Today 42, 17–28 (2021)."
cui2023_119,Kim et al. PNAS 2023,10.1073/pnas.2214357120,2023,cui_pnas_2023_dataset_s01,1m_lifsi_dmc_btfe_1_2_by_mol,1M LiFSI DMC-BTFE (1:2 by mol),Aurbach,0.5,1.0,10.0,99.12,2.0555173278498353,5.0,0.24504666620399992,0.7549533337960002,,2.9108098851914996,5.821622658341667,,1.0,,,1.1533723066484836,0.5794715170431417,1.990386537950605,1.8265384259120552,0.27923329060460994,0.2641108813362473,0.015122409268362605,0.14029098633882522,0.11004616780210003,0.03024481853672521,0.2421016084702237,0.2421016084702237,0.0,"Kim, S. C. et al. Potentiometric Measurement to Probe Solvation Energy and Its Correlation to Lithium Battery Cyclability. J. Am. Chem. Soc. 143, 10301–10308 (2021)."
cui2023_120,Kim et al. PNAS 2023,10.1073/pnas.2214357120,2023,cui_pnas_2023_dataset_s01,1_2m_lifsi_tep_btfe_1_3_mol,1.2M LiFSI TEP-BTFE (1:3 mol),Aurbach,0.5,1.0,10.0,99.2,2.096910013008062,13.0,0.3039902023183154,0.6960097976816846,,1.7890317309362687,1.7890317309362687,,1.2,,,1.074528210443509,0.5379453097759068,1.9974673836102927,1.7798213914402348,0.24890130419569972,0.23163775671647216,0.017263547479227564,0.12460844479263875,0.09008134983418362,0.03452709495845513,0.23163775671647216,0.23163775671647216,0.0,"Chen, S. et al. High-Efficiency Lithium Metal Batteries with Fire-Retardant Electrolytes. Joule 2, 1548–1558 (2018)."
cui2023_121,Kim et al. PNAS 2023,10.1073/pnas.2214357120,2023,cui_pnas_2023_dataset_s01,5_5m_lifsi_dmc,5.5M LiFSI DMC,Aurbach,0.5,1.0,10.0,99.2,2.096910013008062,23.0,1.0,,,11.878594107329203,,,5.5,,,0.30867850467289726,1.6173570093457945,0.19085365994596007,2.3890532710280374,0.0556840424653077,0.0,0.0556840424653077,0.2917630318489808,0.18039494691836538,0.1113680849306154,0.18039494691836538,0.18039494691836538,0.0,"Chen, S. et al. High-Voltage Lithium-Metal Batteries Enabled by Localized High-Concentration Electrolytes. Adv. Mater. 30, 1–7 (2018)."
cui2023_122,Kim et al. PNAS 2023,10.1073/pnas.2214357120,2023,cui_pnas_2023_dataset_s01,2m_lipf6_thf_mthf_1_1_vol,2M LiPF6 THF-MTHF (1:1 vol),Cycle,0.5,1.0,100.0,99.2,2.096910013008062,22.0,0.5,0.5,,6.157772106956618,4.95762219900151,,2.0,,,0.24282060697356073,0.22492056601026778,1.0795838338877193,0.5082112741460886,0.0684255872232152,0.0,0.0684255872232152,0.06338144855023063,0.06338144855023063,0.0,0.281794811717383,0.281794811717383,0.0,"Chen, J. et al. Electrolyte design for Li metal-free Li batteries. Mater. Today 39, 118–126 (2020)."
cui2023_123,Kim et al. PNAS 2023,10.1073/pnas.2214357120,2023,cui_pnas_2023_dataset_s01,1_m_lipf6_fec_femc_d2_2_6_2_wt,1 M LiPF6 FEC-FEMC-D2 (2:6:2 wt),Cycle,0.2,1.0,500.0,99.2,2.096910013008062,65.0,0.18750495897316619,0.6291512546468851,0.1833437863799486,2.570692386397341,4.676243180481838,1.5077614011508933,1.0,,,1.4123380176006606,0.521189434694791,2.7098362391550146,1.9643459020389809,0.36236869332657035,0.3149254840179994,0.047443209308570905,0.13372346568055518,0.13372346568055518,0.0,0.25657363096560803,0.25657363096560803,0.0,"Fan, X. et al. Non-flammable electrolyte enables Li-metal batteries with aggressive cathode chemistries. Nat. Nanotechnol. 13, 715–722 (2018)."
cui2023_124,Kim et al. PNAS 2023,10.1073/pnas.2214357120,2023,cui_pnas_2023_dataset_s01,lifsi_tep_1_1_molar,LiFSI-TEP 1:1 molar,Cycle,0.2,1.0,300.0,99.2,2.096910013008062,66.0,,,,,,,,,,0.3333333333333333,1.3333333333333333,0.25,2.3333333333333335,0.05555555555555555,0.0,0.05555555555555555,0.2222222222222222,0.1111111111111111,0.1111111111111111,0.16666666666666666,0.16666666666666666,0.0,"Xiao, L. et al. Stable Li Metal Anode with “Ion–Solvent-Coordinated” Nonflammable Electrolyte for Safe Li Metal Batteries. ACS Energy Lett. 4, 483–488 (2019)."
cui2023_125,Kim et al. PNAS 2023,10.1073/pnas.2214357120,2023,cui_pnas_2023_dataset_s01,10_m_lifsi_dmc,10 M LiFSI DMC,Cycle,0.5,1.0,200.0,99.2,2.096910013008062,52.0,1.0,,,11.878594107329203,,,10.0,,,0.5612336448598132,2.1224672897196264,0.2644251092010709,3.5255514018691594,0.08245956114574465,0.0,0.08245956114574465,0.3118446708593085,0.14692554856781917,0.1649191222914893,0.14692554856781917,0.14692554856781917,0.0,"Fan, X. et al. Highly Fluorinated Interphases Enable High-Voltage Li-Metal Batteries. Chem 4, 174–185 (2018)."
