Repository: junminchen/cpmd-interface-screen

# cpmd-interface-screen

Constant-potential MD interface screening workflow for electrolyte formulations.

This repository combines:

- constant-potential interface MD workflows
- mechanistic descriptor extraction
- literature CE dataset ingestion and curation
- pilot formulation selection for MD validation

## Main components

- `Example_OPLS/analyze_additive_descriptors.py`
  - extract interfacial descriptor rows from one MD trajectory
- `Example_OPLS/aggregate_descriptor_dataset.py`
  - combine many descriptor rows into one training table
- `Example_OPLS/STANDARD_CONSTANT_POTENTIAL_MD_PROTOCOL.md`
  - standardized simulation protocol for screening campaigns

File: data/processed/cui_pnas_2023_ce_labels.csv (part 3 of 3)
literature_id,reference_short,doi,year,source_dataset,formulation_id,electrolyte,method,current_ma_cm2,capacity_mah_cm2,cycle,ce_percent,lce,reference_id,solvent_1_volume_fraction,solvent_2_volume_fraction,solvent_3_volume_fraction,solvent_1_molarity,solvent_2_molarity,solvent_3_molarity,salt_1_molarity,salt_2_molarity,salt_3_molarity,fc,oc,fo,inor,f_total,f_solvent,f_anion,o_total,o_solvent,o_anion,c_total,c_solvent,c_anion,reference_text
cui2023_126,Kim et al. PNAS 2023,10.1073/pnas.2214357120,2023,cui_pnas_2023_dataset_s01,4_5_m_lifsi_dme_1_1,4.5 M LiFSI/DME (1 : 1),Cycle,0.5,1.0,500.0,99.22,2.107905397309518,19.0,1.0,,,9.631602308033731,,,4.5,,,0.23360599078341018,0.9672119815668203,0.24152512089954026,1.5512269585253458,0.04520213560417759,0.0,0.04520213560417759,0.18715293645574418,0.09674866524738901,0.09040427120835517,0.19349733049477802,0.19349733049477802,0.0,"Huang, F. et al. Enhancing metallic lithium battery performance by tuning the electrolyte solution structure. J. Mater. Chem. A 6, 1612–1620 (2018)."
cui2023_127,Kim et al. PNAS 2023,10.1073/pnas.2214357120,2023,cui_pnas_2023_dataset_s01,lifsi_dme_tte_1_1_2_3,LiFSI DME-TTE (1:1.2:3),Aurbach,0.5,1.0,10.0,99.3,2.1549019599857426,67.0,,,,,,,,,,1.3131313131313131,0.47474747474747475,2.765957446808511,1.9393939393939392,0.31250000000000006,0.2884615384615385,0.024038461538461543,0.11298076923076925,0.11298076923076925,0.04807692307692309,0.23798076923076927,0.23798076923076927,0.0,"Ren, X. et al. Enabling High-Voltage Lithium-Metal Batteries under Practical Conditions. Joule 3, 1662–1676 (2019)."
cui2023_128,Kim et al. PNAS 2023,10.1073/pnas.2214357120,2023,cui_pnas_2023_dataset_s01,1m_litfsi_in_fdma_fec_1_1_by_vol,1M LiTFSI in FDMA/FEC (1:1 by vol),Cycle,1.0,1.0,100.0,99.3,2.1549019599857426,27.0,0.5,0.5,,4.464981785709224,6.8549983970430155,,1.0,,,0.7247464959948232,0.5663897777631391,1.2795896473574913,1.5213129046211697,0.18981505498874351,0.15311214893172118,0.03670290605702234,0.14834056791623373,0.12387196387821883,0.024468604038014895,0.26190544699108054,0.24967114497207307,0.012234302019007447,"Wang, Q. et al. Interface chemistry of an amide electrolyte for highly reversible lithium metal batteries. Nat. Commun. 11, 4188 (2020)."
cui2023_129,Kim et al. PNAS 2023,10.1073/pnas.2214357120,2023,cui_pnas_2023_dataset_s01,lifsi_dme_fb_1_1_2_3_molar,LiFSI-DME-FB (1:1.2:3 molar),Cycle,1.0,1.0,500.0,99.3,2.1549019599857426,68.0,,,,,,,,,,0.21929824561403508,0.2807017543859649,0.78125,0.631578947368421,0.0766871165644172,0.04601226993865031,0.030674846625766878,0.098159509202454,0.03680981595092025,0.061349693251533756,0.3496932515337424,0.3496932515337424,0.0,"Jiang, Z. et al. Fluorobenzene, A Low-Density, Economical, and Bifunctional Hydrocarbon Cosolvent for Practical Lithium Metal Batteries. Adv. Funct. Mater. 31, 2005991 (2021)."
cui2023_130,Kim et al. PNAS 2023,10.1073/pnas.2214357120,2023,cui_pnas_2023_dataset_s01,lifsi_tep_1_1_5_molar,LiFSI-TEP 1:1.5 molar,Cycle,0.2,1.0,300.0,99.3,2.1549019599857426,66.0,,,,,,,,,,0.2222222222222222,1.1111111111111112,0.19999999999999998,1.8333333333333333,0.04081632653061224,0.0,0.04081632653061224,0.20408163265306123,0.12244897959183673,0.08163265306122448,0.1836734693877551,0.1836734693877551,0.0,"Xiao, L. et al. Stable Li Metal Anode with “Ion–Solvent-Coordinated” Nonflammable Electrolyte for Safe Li Metal Batteries. ACS Energy Lett. 4, 483–488 (2019)."
cui2023_131,Kim et al. PNAS 2023,10.1073/pnas.2214357120,2023,cui_pnas_2023_dataset_s01,10_m_lifsi_ec_dmc,10 M LiFSI EC-DMC,Cycle,0.5,1.0,240.0,99.3,2.1549019599857426,52.0,0.5,0.5,,7.494719629352049,5.9392970536646015,,10.0,,,0.4962526714065123,1.9925053428130246,0.24905964402880917,3.2331370213293056,0.08122857869907459,0.0,0.08122857869907459,0.326141069605314,0.16368391220716486,0.16245715739814917,0.16368391220716486,0.16368391220716486,0.0,"Fan, X. et al. Highly Fluorinated Interphases Enable High-Voltage Li-Metal Batteries. Chem 4, 174–185 (2018)."
cui2023_132,Kim et al. PNAS 2023,10.1073/pnas.2214357120,2023,cui_pnas_2023_dataset_s01,1_33_m_lifsi_dme_tte_1_2_vol,1.33 M LiFSI DME-TTE (1:2 vol),Cycle,0.2,0.5,100.0,99.3,2.1549019599857426,69.0,0.333,0.667,,2.198601787299317,,,1.33,,,0.5518873241396554,0.5551128506645212,0.9941894219868904,1.2157487855063753,0.13008085617282353,0.11299269128965084,0.017088164883172694,0.13084111870035448,0.09666478893400911,0.03417632976634539,0.23570183710163728,0.23570183710163728,0.0,"Park, K., Jo, Y., Koo, B., Lee, H. & Lee, H. Wide temperature cycling of Li-metal batteries with hydrofluoroether dilution of high-concentration electrolyte. Chem. Eng. J. 427, 131889 (2022)."
cui2023_133,Kim et al. PNAS 2023,10.1073/pnas.2214357120,2023,cui_pnas_2023_dataset_s01,lifsi_2_2dmc_3tte,LiFSI-2.2DMC-3TTE,Aurbach,0.5,1.0,10.0,99.3,2.1549019599857426,32.0,,,,,,,,,,1.2037037037037037,0.6296296296296297,1.9117647058823528,1.972222222222222,0.28761061946902655,0.2654867256637168,0.022123893805309734,0.1504424778761062,0.10619469026548674,0.04424778761061947,0.23893805309734514,0.23893805309734514,0.0,"Ren, X. et al. Enabling High-Voltage Lithium-Metal Batteries under Practical Conditions. Joule 3, 1662–1676 (2019)."
cui2023_134,Kim et al. PNAS 2023,10.1073/pnas.2214357120,2023,cui_pnas_2023_dataset_s01,1_2_m_lifsi_f3dee,1.2 M LiFSI F3DEE,Aurbach,0.5,1.0,10.0,99.3,2.1549019599857426,62.0,1.0,,,,6.215581941120432,,1.2,,,0.5643543925233645,0.46204211838006237,1.2214349516490248,1.1229280996884736,0.14149757460972867,0.12536234012200997,0.016135234487718707,0.11584536239011074,0.08357489341467332,0.032270468975437415,0.25072468024401995,0.25072468024401995,0.0,"Yu, Z. et al. Rational solvent molecule tuning for high-performance lithium metal battery electrolytes. Nat. Energy (2022) doi:10.1038/s41560-021-00962-y."
cui2023_135,Kim et al. PNAS 2023,10.1073/pnas.2214357120,2023,cui_pnas_2023_dataset_s01,1_2_m_lifsi_f6dee,1.2 M LiFSI F6DEE,Aurbach,0.5,1.0,10.0,99.3,2.1549019599857426,62.0,1.0,,,,6.1912932727176235,,1.2,,,1.064606857142857,0.4625470476190476,2.301618532910114,1.6240641904761903,0.266838760561121,0.2506453521042036,0.01619340845691741,0.11593526761523601,0.0835484507014012,0.03238681691383482,0.2506453521042036,0.2506453521042036,0.0,"Yu, Z. et al. Rational solvent molecule tuning for high-performance lithium metal battery electrolytes. Nat. Energy (2022) doi:10.1038/s41560-021-00962-y."
cui2023_136,Kim et al. PNAS 2023,10.1073/pnas.2214357120,2023,cui_pnas_2023_dataset_s01,4_m_lifsi_dee,4 M LiFSI DEE,Aurbach,0.5,1.0,10.0,99.38,2.2076083105017474,63.0,1.0,,,,7.125207324916224,,4.0,,,0.18712905779889152,0.7075914489311165,0.2644591848609358,1.1754140934283452,0.040659794381976075,0.0,0.040659794381976075,0.15374695495396304,0.07242736619001088,0.08131958876395215,0.2172820985700326,0.2172820985700326,0.0,"Chen, Y. et al. Steric Effect Tuned Ion Solvation Enabling Stable Cycling of High-Voltage Lithium Metal Battery. J. Am. Chem. Soc. (2021) doi:10.1021/jacs.1c09006."
cui2023_137,Kim et al. PNAS 2023,10.1073/pnas.2214357120,2023,cui_pnas_2023_dataset_s01,1_28m_lifsi_fec_femc_d2,1.28M LiFSI FEC-FEMC-D2 ,Cycle,,2.0,100.0,99.4,2.221848749616364,33.0,0.1,0.2,0.7,1.3709996794086032,1.6447368421052635,5.2028350927703135,1.28,,,1.4374708320000367,0.6148578970180965,2.33789114358196,2.174220772445004,0.3504395816996277,0.33062895516487684,0.019810626534750846,0.14989559401072355,0.11027434094122185,0.03962125306950169,0.2437890035041899,0.2437890035041899,0.0,"Fan, X. et al. All-temperature batteries enabled by fluorinated electrolytes with non-polar solvents. Nat. Energy 4, 882–890 (2019)."
cui2023_138,Kim et al. PNAS 2023,10.1073/pnas.2214357120,2023,cui_pnas_2023_dataset_s01,1_2m_litfsi_1m_an_in_fm,1.2M LiTFSI 1M AN in FM,Cycle,0.5,1.0,200.0,99.4,2.221848749616364,70.0,1.0,,,16.365986954222247,,,1.2,1.0,,1.1348358739785633,0.2311472125346799,4.909580615462969,1.5874991651923114,0.22018126989070175,0.15291037025502924,0.06727089963567251,0.04484726642378167,0.0,0.04484726642378167,0.19402036447682908,0.15291037025502924,0.041109994221799874,"Yang, Y. et al. Liquefied gas electrolytes for wide-temperature lithium metal batteries. Energy Environ. Sci. 13, 2209–2219 (2020)."
cui2023_139,Kim et al. PNAS 2023,10.1073/pnas.2214357120,2023,cui_pnas_2023_dataset_s01,0_5m_litfsi_0_5m_thf_ch3f,0.5M LiTFSI 0.5M THF CH3F,Cycle,1.0,1.0,200.0,99.4,2.221848749616364,29.0,1.0,,,16.365986954222247,,,0.5,0.5,,1.0,0.12909231044663802,7.746394781688899,1.206547696714621,0.2010380989070283,0.1698951316961787,0.03114296721084962,0.025952472675708015,0.0,0.025952472675708015,0.2010380989070283,0.1698951316961787,0.03114296721084962,"Yang, Y. et al. High-Efficiency Lithium-Metal Anode Enabled by Liquefied Gas Electrolytes. Joule 3, 1986–2000 (2019)."
cui2023_140,Kim et al. PNAS 2023,10.1073/pnas.2214357120,2023,cui_pnas_2023_dataset_s01,1_m_lifsi_dme_fdmh_1_6_molar,1 M LiFSI DME-FDMH (1:6 molar),Aurbach,0.5,1.0,10.0,99.4,2.221848749616364,71.0,0.08530150648158688,0.9146984935184131,,0.8215901867068065,4.098111530100418,,1.0,,,0.964338340360166,0.3836684974142764,2.5134676077376654,1.4311755594439877,0.252260823717337,0.23775677857204658,0.014504045145290415,0.10036366609251558,0.07135557580193476,0.02900809029058083,0.2615895408898928,0.2615895408898928,0.0,"Wang, H. et al. Dual-Solvent Li-Ion Solvation Enables High-Performance Li-Metal Batteries. Adv. Mater. 33, 2008619 (2021)."
cui2023_141,Kim et al. PNAS 2023,10.1073/pnas.2214357120,2023,cui_pnas_2023_dataset_s01,lifsi_1_2dme_3btfe,LiFSI-1.2DME-3BTFE,Aurbach,0.5,1.0,10.0,99.4,2.221848749616364,44.0,,,,,,,,,,1.1904761904761905,0.5595238095238095,2.127659574468085,1.9285714285714284,0.2695417789757413,0.24258760107816715,0.02695417789757413,0.1266846361185984,0.07277628032345015,0.05390835579514826,0.22641509433962267,0.22641509433962267,0.0,"Cao, X. et al. Effects of fluorinated solvents on electrolyte solvation structures and electrode/electrolyte interphases for lithium metal batteries. Proc. Natl. Acad. Sci. 118, e2020357118 (2021)."
cui2023_142,Kim et al. PNAS 2023,10.1073/pnas.2214357120,2023,cui_pnas_2023_dataset_s01,1_8_m_lifsi_dme_1_1_with_hfme_at_50_concentration,1.8 M LiFSI/DME (1 : 1) with HFME at 50% concentration,Cycle,0.5,1.0,500.0,99.46,2.2676062401770256,19.0,0.5,0.5,,4.8158011540168655,3.7897095654466364,,1.8,,,0.7651567190866807,0.5990728657986603,1.2772348119399533,1.521105805717492,0.17339383858967836,0.1496937961147221,0.023700042474956245,0.13575721313633451,0.08835712818642202,0.04740008494991249,0.22661218841108477,0.22661218841108477,0.0,"Huang, F. et al. Enhancing metallic lithium battery performance by tuning the electrolyte solution structure. J. Mater. Chem. A 6, 1612–1620 (2018)."
cui2023_143,Kim et al. PNAS 2023,10.1073/pnas.2214357120,2023,cui_pnas_2023_dataset_s01,1_8m_lifsi_dee_btfe_1_4_w_w,1.8M LiFSI DEE-BTFE (1:4 w/w),Aurbach,0.5,1.0,10.0,99.5,2.301029995663981,30.0,0.32976324689966174,0.6702367531003381,,3.1739490061821196,5.168353186392606,,1.8,,,1.0371872871364343,0.46576777710140194,2.2268334954193905,1.6647808970638878,0.24180132089638529,0.21665015767009863,0.025151163226286657,0.1085852720438111,0.05828294559123778,0.050302326452573314,0.2331317823649511,0.2331317823649511,0.0,"Liu, H. et al. Ultrahigh coulombic efficiency electrolyte enables Li||SPAN batteries with superior cycling performance. Mater. Today 42, 17–28 (2021)."
cui2023_144,Kim et al. PNAS 2023,10.1073/pnas.2214357120,2023,cui_pnas_2023_dataset_s01,1_2m_lifsi_dmc_btfe_1_2_mol,1.2M LiFSI DMC-BTFE (1:2 mol),Aurbach,0.5,1.0,10.0,99.5,2.301029995663981,23.0,0.24227544535700013,0.7577245546429999,,2.87789167756822,5.842992193850629,,1.2,,,1.1703546220687335,0.6022896256088567,1.9431757950099475,1.8851244096635242,0.2791628377048557,0.2612763608977995,0.017886476807056215,0.14366319219380078,0.10789023857968835,0.03577295361411243,0.23852841902858807,0.23852841902858807,0.0,"Chen, S. et al. High-Voltage Lithium-Metal Batteries Enabled by Localized High-Concentration Electrolytes. Adv. Mater. 30, 1–7 (2018)."
cui2023_145,Kim et al. PNAS 2023,10.1073/pnas.2214357120,2023,cui_pnas_2023_dataset_s01,1m_lifsi_dme_tfeo_1_2_3_mol,1M LiFSI DME-TFEO (1.2:3 mol),Aurbach,0.5,1.0,10.0,99.5,2.301029995663981,31.0,0.1634492544449742,0.8365507455550258,,1.5742782163586062,3.9301910716085486,,1.0,,,1.088923686863239,0.5608715076946277,1.9414851207883335,1.7383604982889427,0.2677886149890842,0.2532686014452205,0.01452001354386372,0.1379297796937787,0.10888975260605127,0.02904002708772744,0.24592046092823816,0.24592046092823816,0.0,"Cao, X. et al. Monolithic solid–electrolyte interphases formed in fluorinated orthoformate-based electrolytes minimize Li depletion and pulverization. Nat. Energy 4, 796–805 (2019)."
cui2023_146,Kim et al. PNAS 2023,10.1073/pnas.2214357120,2023,cui_pnas_2023_dataset_s01,1_7_m_lifsi_methf_tte_1_1_vol,1.7 M LiFSI MeTHF-TTE (1:1 vol),Cycle,1.0,1.0,40.0,99.5,2.301029995663981,45.0,0.5,0.5,,3.301203884833809,4.95762219900151,,1.7,,,0.7218854296257844,0.36467231373982745,1.9795454780282766,1.2100619786704825,0.19140193415569076,0.16957118507959812,0.021830749076092667,0.09668983929903767,0.05302834114685233,0.043661498152185334,0.26514170573426166,0.26514170573426166,0.0,"Xu, R. et al. Designing and Demystifying the Lithium Metal Interface toward Highly Reversible Batteries. Adv. Mater. 33, 2105962 (2021)."
cui2023_147,Kim et al. PNAS 2023,10.1073/pnas.2214357120,2023,cui_pnas_2023_dataset_s01,lifsi_1dme_3tte,LiFSI-1DME-3TTE,Aurbach,0.5,1.0,10.0,99.5,2.301029995663981,64.0,,,,,,,,,,1.368421052631579,0.47368421052631576,2.888888888888889,2.0,0.325,0.3,0.025,0.1125,0.0625,0.05,0.2375,0.2375,0.0,"Ren, X. et al. Role of inner solvation sheath within salt–solvent complexes in tailoring electrode/electrolyte interphases for lithium metal batteries. Proc. Natl. Acad. Sci. 117, 28603–28613 (2020)."
cui2023_148,Kim et al. PNAS 2023,10.1073/pnas.2214357120,2023,cui_pnas_2023_dataset_s01,lifsi_1_2dme_3tfeo,LiFSI-1.2DME-3TFEO,Aurbach,0.5,1.0,10.0,99.5,2.301029995663981,44.0,,,,,,,,,,1.124031007751938,0.5968992248062015,1.883116883116883,1.8372093023255813,0.27052238805970147,0.251865671641791,0.018656716417910446,0.14365671641791045,0.10634328358208955,0.03731343283582089,0.24067164179104478,0.24067164179104478,0.0,"Cao, X. et al. Effects of fluorinated solvents on electrolyte solvation structures and electrode/electrolyte interphases for lithium metal batteries. Proc. Natl. Acad. Sci. 118, e2020357118 (2021)."
cui2023_149,Kim et al. PNAS 2023,10.1073/pnas.2214357120,2023,cui_pnas_2023_dataset_s01,1_2_m_lifsi_f4dee,1.2 M LiFSI F4DEE,Aurbach,0.5,1.0,10.0,99.5,2.301029995663981,62.0,1.0,,,,6.521510465972441,,1.2,,,0.7280021505376344,0.4560043010752688,1.596480885862235,1.2760096774193548,0.18322152191621047,0.16778478083789555,0.015436741078314902,0.11476587257557758,0.08389239041894778,0.030873482156629804,0.25167717125684336,0.25167717125684336,0.0,"Yu, Z. et al. Rational solvent molecule tuning for high-performance lithium metal battery electrolytes. Nat. Energy (2022) doi:10.1038/s41560-021-00962-y."
cui2023_150,Kim et al. PNAS 2023,10.1073/pnas.2214357120,2023,cui_pnas_2023_dataset_s01,1_2_m_lifsi_f5dee,1.2 M LiFSI F5DEE,Aurbach,0.5,1.0,10.0,99.5,2.301029995663981,62.0,1.0,,,,6.19798973728211,,1.2,,,0.8978703875968993,0.4624074418604651,1.9417299686708724,1.4570834108527133,0.22506672801861702,0.2088894001551417,0.016177327863475328,0.11591041578900733,0.08355576006205667,0.032354655726950655,0.25066728018617,0.25066728018617,0.0,"Yu, Z. et al. Rational solvent molecule tuning for high-performance lithium metal battery electrolytes. Nat. Energy (2022) doi:10.1038/s41560-021-00962-y."
